Repository: hacortesp/LELiBMDLab

`LLE-MDLab` Li-ion Liquid Electrolyte Molecular Dynamics Lab (LLE-MDLab) is a Python-based command-line workflow designed to construct molecular models of electrolytes composed of LiPF₆ salt and one or more organic carbonate solvents parameterized with the TraPPE force field.

Given a target box size, salt concentration, and solvent composition, the code computes the number of ion pairs and solvent molecules, generates an initial configuration using Packmol, optionally rescales ionic charges, and prepares a fully self-contained GROMACS simulation directory. The generated output includes topology files, force-field definitions, molecular dynamics parameter files, and execution scripts for both local and SLURM-based cluster environments.

## Running LLE-MDLab

File: Q_Optimization/electrolyte_outputs/cluster_labels.csv (part 1 of 2)
original_row_index,doi,conductivity,anion_name,composition_summary,salt_conc,temperature,replicate_count,cluster_id,pca1,pca2
23,10.1016/j.electacta.2008.04.023,4.534450652,PF6,EC:0.300+EMC:0.700,0.201931519,298.15,1,3,1.2597104490758066,-2.266550219732858
24,10.1016/j.electacta.2008.04.023,7.802607076,PF6,EC:0.300+EMC:0.700,0.498683055,298.15,1,3,1.2500661259496093,-2.0151764564862296
25,10.1016/j.electacta.2008.04.023,9.348230912,PF6,EC:0.300+EMC:0.700,0.798946444,298.15,1,3,1.2403076688055725,-1.7608278553786807
26,10.1016/j.electacta.2008.04.023,9.506517691,PF6,EC:0.300+EMC:0.700,1.000877963,298.15,1,3,1.233744963706045,-1.589774702517703
27,10.1016/j.electacta.2008.04.023,9.217877095,PF6,EC:0.300+EMC:0.700,1.201053556,298.15,1,3,1.2272393255991871,-1.4202089681636423
28,10.1016/j.electacta.2008.04.023,7.774674115,PF6,EC:0.300+EMC:0.700,1.599648815,298.15,1,3,1.2142851164106412,-1.082564918809524
29,10.1016/j.electacta.2008.04.023,5.931098696,PF6,EC:0.300+EMC:0.700,1.998244074,298.15,1,3,1.2013309072220952,-0.7449208694554057
30,10.1016/j.electacta.2008.04.023,5.158286778,PF6,EC:0.300+EMC:0.700,2.200175593,298.15,1,3,1.1947682021225676,-0.5738677165944277
31,10.1016/j.jpowsour.2010.12.040,15.58303956,FSI,EC:0.300+EMC:0.700,1.0,332.5420421,1,6,0.8838319750062856,-2.1079254836021963
32,10.1016/j.jpowsour.2010.12.040,13.92880901,FSI,EC:0.300+EMC:0.700,1.0,322.5244073,1,6,0.8838319750062856,-2.1079254836021963
33,10.1016/j.jpowsour.2010.12.040,12.2868877,FSI,EC:0.300+EMC:0.700,1.0,312.7431776,1,6,0.8838319750062856,-2.1079254836021963
34,10.1016/j.jpowsour.2010.12.040,10.69635701,FSI,EC:0.300+EMC:0.700,1.0,302.7131199,1,6,0.8838319750062856,-2.1079254836021963
35,10.1016/j.jpowsour.2010.12.040,9.009384647,FSI,EC:0.300+EMC:0.700,1.0,292.8494972,1,6,0.8838319750062856,-2.1079254836021963
36,10.1016/j.jpowsour.2010.12.040,7.439667245,FSI,EC:0.300+EMC:0.700,1.0,282.8897228,1,6,0.8838319750062856,-2.1079254836021963
37,10.1016/j.jpowsour.2010.12.040,5.943977157,FSI,EC:0.300+EMC:0.700,1.0,273.0531347,1,6,0.8838319750062856,-2.1079254836021963
38,10.1016/j.jpowsour.2010.12.040,4.534527977,FSI,EC:0.300+EMC:0.700,1.0,263.0106197,1,6,0.8838319750062856,-2.1079254836021963
39,10.1016/j.jpowsour.2010.12.040,3.346973534,FSI,EC:0.300+EMC:0.700,1.0,253.2231362,1,6,0.8838319750062856,-2.1079254836021963
40,10.1016/j.jpowsour.2010.12.040,12.3682667,FSI,EC:0.300+EMC:0.700,1.0,332.6084723,1,6,0.8838319750062856,-2.1079254836021963
41,10.1016/j.jpowsour.2010.12.040,10.9825629,FSI,EC:0.300+EMC:0.700,1.0,322.7762915,1,6,0.8838319750062856,-2.1079254836021963
42,10.1016/j.jpowsour.2010.12.040,9.624200289,FSI,EC:0.300+EMC:0.700,1.0,312.8052904,1,6,0.8838319750062856,-2.1079254836021963
43,10.1016/j.jpowsour.2010.12.040,8.268462264,FSI,EC:0.300+EMC:0.700,1.0,302.7744584,1,6,0.8838319750062856,-2.1079254836021963
44,10.1016/j.jpowsour.2010.12.040,7.638732831,FSI,EC:0.300+EMC:0.700,1.0,297.7574305,1,6,0.8838319750062856,-2.1079254836021963
45,10.1016/j.jpowsour.2010.12.040,6.964404506,FSI,EC:0.300+EMC:0.700,1.0,292.9069031,1,6,0.8838319750062856,-2.1079254836021963
46,10.1016/j.jpowsour.2010.12.040,5.675556682,FSI,EC:0.300+EMC:0.700,1.0,282.9460375,1,6,0.8838319750062856,-2.1079254836021963
47,10.1016/j.jpowsour.2010.12.040,4.504692324,FSI,EC:0.300+EMC:0.700,1.0,272.9725552,1,6,0.8838319750062856,-2.1079254836021963
48,10.1016/j.jpowsour.2010.12.040,3.391455968,FSI,EC:0.300+EMC:0.700,1.0,263.0628597,1,6,0.8838319750062856,-2.1079254836021963
49,10.1016/j.jpowsour.2010.12.040,2.406050072,FSI,EC:0.300+EMC:0.700,1.0,253.1626323,1,6,0.8838319750062856,-2.1079254836021963
50,10.1016/j.jpowsour.2010.12.040,15.68624976,PF6,EC:0.300+EMC:0.700,1.0,332.5401445,1,3,1.2337734972023797,-1.590518411771162
51,10.1016/j.jpowsour.2010.12.040,13.83716218,PF6,EC:0.300+EMC:0.700,1.0,322.7137304,1,3,1.2337734972023797,-1.590518411771162
52,10.1016/j.jpowsour.2010.12.040,12.04594933,PF6,EC:0.300+EMC:0.700,1.0,312.5720753,1,3,1.2337734972023797,-1.590518411771162
53,10.1016/j.jpowsour.2010.12.040,10.21332669,PF6,EC:0.300+EMC:0.700,1.0,302.7241275,1,3,1.2337734972023797,-1.590518411771162
54,10.1016/j.jpowsour.2010.12.040,9.373393367,PF6,EC:0.300+EMC:0.700,1.0,297.8700566,1,3,1.2337734972023797,-1.590518411771162
55,10.1016/j.jpowsour.2010.12.040,8.545933527,PF6,EC:0.300+EMC:0.700,1.0,292.706816,1,3,1.2337734972023797,-1.590518411771162
56,10.1016/j.jpowsour.2010.12.040,6.873059177,PF6,EC:0.300+EMC:0.700,1.0,282.9062028,1,3,1.2337734972023797,-1.590518411771162
57,10.1016/j.jpowsour.2010.12.040,5.348178506,PF6,EC:0.300+EMC:0.700,1.0,272.939314,1,3,1.2337734972023797,-1.590518411771162
58,10.1016/j.jpowsour.2010.12.040,4.0,PF6,EC:0.300+EMC:0.700,1.0,263.0331754,1,3,1.2337734972023797,-1.590518411771162
59,10.1016/j.jpowsour.2010.12.040,2.76382576,PF6,EC:0.300+EMC:0.700,1.0,253.1395384,1,3,1.2337734972023797,-1.590518411771162
60,10.1016/j.jpowsour.2010.12.040,6.103022078,BF4,EC:0.300+EMC:0.700,1.0,332.8117237,1,3,0.8204914953856425,-1.8236774823782305
61,10.1016/j.jpowsour.2010.12.040,5.419257645,BF4,EC:0.300+EMC:0.700,1.0,322.9677005,1,3,0.8204914953856425,-1.8236774823782305
62,10.1016/j.jpowsour.2010.12.040,4.748984501,BF4,EC:0.300+EMC:0.700,1.0,312.985053,1,3,0.8204914953856425,-1.8236774823782305
63,10.1016/j.jpowsour.2010.12.040,4.080006438,BF4,EC:0.300+EMC:0.700,1.0,302.9428736,1,3,0.8204914953856425,-1.8236774823782305
64,10.1016/j.jpowsour.2010.12.040,3.719833623,BF4,EC:0.300+EMC:0.700,1.0,298.0833662,1,3,0.8204914953856425,-1.8236774823782305
65,10.1016/j.jpowsour.2010.12.040,3.436529588,BF4,EC:0.300+EMC:0.700,1.0,293.0645169,1,3,0.8204914953856425,-1.8236774823782305
66,10.1016/j.jpowsour.2010.12.040,2.856573625,BF4,EC:0.300+EMC:0.700,1.0,283.0889854,1,3,0.8204914953856425,-1.8236774823782305
67,10.1016/j.jpowsour.2010.12.040,2.29739671,BF4,EC:0.300+EMC:0.700,1.0,273.103041,1,3,0.8204914953856425,-1.8236774823782305
68,10.1016/j.jpowsour.2010.12.040,1.764240962,BF4,EC:0.300+EMC:0.700,1.0,263.1804756,1,3,0.8204914953856425,-1.8236774823782305
69,10.1016/j.jpowsour.2010.12.040,1.293633165,BF4,EC:0.300+EMC:0.700,1.0,253.3816835,1,3,0.8204914953856425,-1.8236774823782305
70,10.1016/j.jpowsour.2010.12.040,10.48660798,BF4,EC:0.300+EMC:0.700,1.0,332.6559387,1,3,0.8204914953856425,-1.8236774823782305
71,10.1016/j.jpowsour.2010.12.040,9.311719622,BF4,EC:0.300+EMC:0.700,1.0,322.8209929,1,3,0.8204914953856425,-1.8236774823782305
72,10.1016/j.jpowsour.2010.12.040,8.052985912,BF4,EC:0.300+EMC:0.700,1.0,312.8506316,1,3,0.8204914953856425,-1.8236774823782305
73,10.1016/j.jpowsour.2010.12.040,6.827836782,BF4,EC:0.300+EMC:0.700,1.0,302.8200851,1,3,0.8204914953856425,-1.8236774823782305
74,10.1016/j.jpowsour.2010.12.040,6.266322617,BF4,EC:0.300+EMC:0.700,1.0,297.9629611,1,3,0.8204914953856425,-1.8236774823782305
75,10.1016/j.jpowsour.2010.12.040,5.75098679,BF4,EC:0.300+EMC:0.700,1.0,292.9496041,1,3,0.8204914953856425,-1.8236774823782305
76,10.1016/j.jpowsour.2010.12.040,4.717737796,BF4,EC:0.300+EMC:0.700,1.0,283.1288716,1,3,0.8204914953856425,-1.8236774823782305
77,10.1016/j.jpowsour.2010.12.040,3.695358381,BF4,EC:0.300+EMC:0.700,1.0,273.0109204,1,3,0.8204914953856425,-1.8236774823782305
78,10.1016/j.jpowsour.2010.12.040,2.800557959,BF4,EC:0.300+EMC:0.700,1.0,263.2220822,1,3,0.8204914953856425,-1.8236774823782305
79,10.1016/j.jpowsour.2010.12.040,1.973767943,BF4,EC:0.300+EMC:0.700,1.0,253.1956308,1,3,0.8204914953856425,-1.8236774823782305
106,10.1016/j.jpowsour.2011.06.030,3.307854125,PF6,EC:0.500+DMC:0.500,1.0,253.4239726,1,1,2.1312679500694593,0.4917041303147345
107,10.1016/j.jpowsour.2011.06.030,4.071672861,PF6,EC:0.500+DMC:0.500,1.0,258.3554795,1,1,2.1312679500694593,0.4917041303147345
108,10.1016/j.jpowsour.2011.06.030,4.838902914,PF6,EC:0.500+DMC:0.500,1.0,263.2869863,1,1,2.1312679500694593,0.4917041303147345
109,10.1016/j.jpowsour.2011.06.030,5.818420512,PF6,EC:0.500+DMC:0.500,1.0,268.2184932,1,1,2.1312679500694593,0.4917041303147345
110,10.1016/j.jpowsour.2011.06.030,6.715351084,PF6,EC:0.500+DMC:0.500,1.0,273.15,1,1,2.1312679500694593,0.4917041303147345
111,10.1016/j.jpowsour.2011.06.030,7.705930369,PF6,EC:0.500+DMC:0.500,1.0,278.2184932,1,1,2.1312679500694593,0.4917041303147345
112,10.1016/j.jpowsour.2011.06.030,8.7903169,PF6,EC:0.500+DMC:0.500,1.0,283.15,1,1,2.1312679500694593,0.4917041303147345
113,10.1016/j.jpowsour.2011.06.030,9.795252881,PF6,EC:0.500+DMC:0.500,1.0,288.0815068,1,1,2.1312679500694593,0.4917041303147345
114,10.1016/j.jpowsour.2011.06.030,10.91507623,PF6,EC:0.500+DMC:0.500,1.0,293.0130137,1,1,2.1312679500694593,0.4917041303147345
115,10.1016/j.jpowsour.2011.06.030,12.09193518,PF6,EC:0.500+DMC:0.500,1.0,297.9445205,1,1,2.1312679500694593,0.4917041303147345
116,10.1016/j.jpowsour.2011.06.030,13.31856972,PF6,EC:0.500+DMC:0.500,1.0,303.0130137,1,1,2.1312679500694593,0.4917041303147345
117,10.1016/j.jpowsour.2011.06.030,15.68921029,PF6,EC:0.500+DMC:0.500,1.0,312.8760274,1,1,2.1312679500694593,0.4917041303147345
118,10.1016/j.jpowsour.2011.06.030,16.97859662,PF6,EC:0.500+DMC:0.500,1.0,317.8075342,1,1,2.1312679500694593,0.4917041303147345
119,10.1016/j.jpowsour.2011.07.071,8.373333333,TFSI,EC:0.100+DMC:0.900,1.0,298.0,1,1,0.7176788323088429,-1.4767590440025762
120,10.1016/j.jpowsour.2011.07.071,9.066666667,TFSI,EC:0.200+DMC:0.800,1.0,298.0,1,1,0.9964926556279332,-1.0008322678230437
121,10.1016/j.jpowsour.2011.07.071,9.3,TFSI,EC:0.250+DMC:0.750,1.0,298.0,1,1,1.1019083674502972,-0.766919817685684
122,10.1016/j.jpowsour.2011.07.071,9.373333333,TFSI,EC:0.300+DMC:0.700,1.0,298.0,1,1,1.1896149355845669,-0.5351178738739113
123,10.1016/j.jpowsour.2011.07.071,9.446666667,TFSI,EC:0.400+DMC:0.600,1.0,298.0,1,1,1.3189027991436828,-0.07701101544258955
124,10.1016/j.jpowsour.2011.07.071,9.313333333,TFSI,EC:0.500+DMC:0.500,1.0,298.0,1,1,1.3926834906669598,0.37448071581146974
125,10.1016/j.jpowsour.2011.07.071,9.093333333,TFSI,EC:0.600+DMC:0.400,1.0,298.0,1,1,1.4132570333812562,0.819631427640442
126,10.1016/j.jpowsour.2011.07.071,8.886666667,TFSI,EC:0.700+DMC:0.300,1.0,298.0,1,1,1.3783234040597143,1.2581670122921522
127,10.1016/j.jpowsour.2011.07.071,8.666666667,TFSI,EC:0.800+DMC:0.200,1.0,298.0,1,1,1.279555358340654,1.6890950614260516
128,10.1016/j.jpowsour.2011.07.071,7.906666667,TFSI,EC:1.000,1.0,298.0,1,1,0.20435895490061454,2.3167288070134933
129,10.1016/j.jpowsour.2011.07.071,6.993333333,TFSI,DMC:1.000,1.0,298.0,1,1,-0.6655150690516196,-2.0551936842199074
130,10.1016/j.jpowsour.2011.07.071,5.037117229,PF6,EC:0.500+DMC:0.500,1.0,260.9124652,1,1,2.1312679500694593,0.4917041303147345
131,10.1016/j.jpowsour.2011.07.071,5.194092174,PF6,EC:0.500+DMC:0.500,1.0,261.6795546,1,1,2.1312679500694593,0.4917041303147345
132,10.1016/j.jpowsour.2011.07.071,5.247448191,PF6,EC:0.500+DMC:0.500,1.0,262.1373337,1,1,2.1312679500694593,0.4917041303147345
133,10.1016/j.jpowsour.2011.07.071,5.353386947,PF6,EC:0.500+DMC:0.500,1.0,262.90133,1,1,2.1312679500694593,0.4917041303147345
134,10.1016/j.jpowsour.2011.07.071,5.457005877,PF6,EC:0.500+DMC:0.500,1.0,263.2106403,1,1,2.1312679500694593,0.4917041303147345
135,10.1016/j.jpowsour.2011.07.071,5.615527374,PF6,EC:0.500+DMC:0.500,1.0,264.2808537,1,1,2.1312679500694593,0.4917041303147345
136,10.1016/j.jpowsour.2011.07.071,5.77250232,PF6,EC:0.500+DMC:0.500,1.0,265.0479431,1,1,2.1312679500694593,0.4917041303147345
137,10.1016/j.jpowsour.2011.07.071,6.033096195,PF6,EC:0.500+DMC:0.500,1.0,266.1243427,1,1,2.1312679500694593,0.4917041303147345
138,10.1016/j.jpowsour.2011.07.071,6.143674606,PF6,EC:0.500+DMC:0.500,1.0,267.7977111,1,1,2.1312679500694593,0.4917041303147345
139,10.1016/j.jpowsour.2011.07.071,6.196257346,PF6,EC:0.500+DMC:0.500,1.0,268.1039282,1,1,2.1312679500694593,0.4917041303147345
140,10.1016/j.jpowsour.2011.07.071,6.405041757,PF6,EC:0.500+DMC:0.500,1.0,269.0256727,1,1,2.1312679500694593,0.4917041303147345
141,10.1016/j.jpowsour.2011.07.071,6.562789978,PF6,EC:0.500+DMC:0.500,1.0,269.9443242,1,1,2.1312679500694593,0.4917041303147345
142,10.1016/j.jpowsour.2011.07.071,6.670275286,PF6,EC:0.500+DMC:0.500,1.0,271.0114445,1,1,2.1312679500694593,0.4917041303147345
143,10.1016/j.jpowsour.2011.07.071,6.880606248,PF6,EC:0.500+DMC:0.500,1.0,272.236313,1,1,2.1312679500694593,0.4917041303147345
144,10.1016/j.jpowsour.2011.07.071,6.98731828,PF6,EC:0.500+DMC:0.500,1.0,273.1518713,1,1,2.1312679500694593,0.4917041303147345
145,10.1016/j.jpowsour.2011.07.071,7.039127745,PF6,EC:0.500+DMC:0.500,1.0,273.3065264,1,1,2.1312679500694593,0.4917041303147345
146,10.1016/j.jpowsour.2011.07.071,7.091710486,PF6,EC:0.500+DMC:0.500,1.0,273.6127436,1,1,2.1312679500694593,0.4917041303147345
147,10.1016/j.jpowsour.2011.07.071,7.302041448,PF6,EC:0.500+DMC:0.500,1.0,274.8376121,1,1,2.1312679500694593,0.4917041303147345
148,10.1016/j.jpowsour.2011.07.071,7.455150015,PF6,EC:0.500+DMC:0.500,1.0,274.8468914,1,1,2.1312679500694593,0.4917041303147345
149,10.1016/j.jpowsour.2011.07.071,7.508506032,PF6,EC:0.500+DMC:0.500,1.0,275.3046706,1,1,2.1312679500694593,0.4917041303147345
150,10.1016/j.jpowsour.2011.07.071,7.667800804,PF6,EC:0.500+DMC:0.500,1.0,276.526446,1,1,2.1312679500694593,0.4917041303147345
151,10.1016/j.jpowsour.2011.07.071,7.772966285,PF6,EC:0.500+DMC:0.500,1.0,277.1388803,1,1,2.1312679500694593,0.4917041303147345
152,10.1016/j.jpowsour.2011.07.071,7.982523972,PF6,EC:0.500+DMC:0.500,1.0,278.2121868,1,1,2.1312679500694593,0.4917041303147345
153,10.1016/j.jpowsour.2011.07.071,8.242344572,PF6,EC:0.500+DMC:0.500,1.0,279.1370244,1,1,2.1312679500694593,0.4917041303147345
154,10.1016/j.jpowsour.2011.07.071,8.501391896,PF6,EC:0.500+DMC:0.500,1.0,279.9103,1,1,2.1312679500694593,0.4917041303147345
155,10.1016/j.jpowsour.2011.07.071,8.813795237,PF6,EC:0.500+DMC:0.500,1.0,281.1413548,1,1,2.1312679500694593,0.4917041303147345
156,10.1016/j.jpowsour.2011.07.071,8.92205382,PF6,EC:0.500+DMC:0.500,1.0,282.3600371,1,1,2.1312679500694593,0.4917041303147345
157,10.1016/j.jpowsour.2011.07.071,9.07825549,PF6,EC:0.500+DMC:0.500,1.0,282.9755645,1,1,2.1312679500694593,0.4917041303147345
158,10.1016/j.jpowsour.2011.07.071,9.182647696,PF6,EC:0.500+DMC:0.500,1.0,283.4364367,1,1,2.1312679500694593,0.4917041303147345
159,10.1016/j.jpowsour.2011.07.071,9.341169193,PF6,EC:0.500+DMC:0.500,1.0,284.5066502,1,1,2.1312679500694593,0.4917041303147345
160,10.1016/j.jpowsour.2011.07.071,9.500463965,PF6,EC:0.500+DMC:0.500,1.0,285.7284256,1,1,2.1312679500694593,0.4917041303147345
161,10.1016/j.jpowsour.2011.07.071,9.658985462,PF6,EC:0.500+DMC:0.500,1.0,286.798639,1,1,2.1312679500694593,0.4917041303147345
162,10.1016/j.jpowsour.2011.07.071,9.612588927,PF6,EC:0.500+DMC:0.500,1.0,287.704918,1,1,2.1312679500694593,0.4917041303147345
163,10.1016/j.jpowsour.2011.07.071,9.821373337,PF6,EC:0.500+DMC:0.500,1.0,288.6266625,1,1,2.1312679500694593,0.4917041303147345
164,10.1016/j.jpowsour.2011.07.071,9.976028457,PF6,EC:0.500+DMC:0.500,1.0,288.9390659,1,1,2.1312679500694593,0.4917041303147345
165,10.1016/j.jpowsour.2011.07.071,10.1299103,PF6,EC:0.500+DMC:0.500,1.0,289.0999072,1,1,2.1312679500694593,0.4917041303147345
166,10.1016/j.jpowsour.2011.07.071,10.28456542,PF6,EC:0.500+DMC:0.500,1.0,289.4123105,1,1,2.1312679500694593,0.4917041303147345
167,10.1016/j.jpowsour.2011.07.071,10.33792144,PF6,EC:0.500+DMC:0.500,1.0,289.8700897,1,1,2.1312679500694593,0.4917041303147345
168,10.1016/j.jpowsour.2011.07.071,10.2915249,PF6,EC:0.500+DMC:0.500,1.0,290.7763687,1,1,2.1312679500694593,0.4917041303147345
169,10.1016/j.jpowsour.2011.07.071,10.39978348,PF6,EC:0.500+DMC:0.500,1.0,291.995051,1,1,2.1312679500694593,0.4917041303147345
170,10.1016/j.jpowsour.2011.07.071,10.55907826,PF6,EC:0.500+DMC:0.500,1.0,293.2168265,1,1,2.1312679500694593,0.4917041303147345
171,10.1016/j.jpowsour.2011.07.071,10.66269719,PF6,EC:0.500+DMC:0.500,1.0,293.5261367,1,1,2.1312679500694593,0.4917041303147345
172,10.1016/j.jpowsour.2011.07.071,10.82044541,PF6,EC:0.500+DMC:0.500,1.0,294.4447881,1,1,2.1312679500694593,0.4917041303147345
173,10.1016/j.jpowsour.2011.07.071,11.03077637,PF6,EC:0.500+DMC:0.500,1.0,295.6696567,1,1,2.1312679500694593,0.4917041303147345
174,10.1016/j.jpowsour.2011.07.071,11.24188061,PF6,EC:0.500+DMC:0.500,1.0,297.0460872,1,1,2.1312679500694593,0.4917041303147345
175,10.1016/j.jpowsour.2011.07.071,11.40426848,PF6,EC:0.500+DMC:0.500,1.0,298.8741107,1,1,2.1312679500694593,0.4917041303147345
176,10.1016/j.jpowsour.2011.07.071,12.03448809,PF6,EC:0.500+DMC:0.500,1.0,302.3971543,1,1,2.1312679500694593,0.4917041303147345
177,10.1016/j.jpowsour.2011.07.071,13.49520569,PF6,EC:0.500+DMC:0.500,1.0,308.6978039,1,1,2.1312679500694593,0.4917041303147345
178,10.1016/j.jpowsour.2011.07.071,14.12387875,PF6,EC:0.500+DMC:0.500,1.0,311.9177235,1,1,2.1312679500694593,0.4917041303147345
179,10.1016/j.jpowsour.2011.07.071,14.59480359,PF6,EC:0.500+DMC:0.500,1.0,314.2189916,1,1,2.1312679500694593,0.4917041303147345
180,10.1016/j.jpowsour.2011.07.071,15.06418187,PF6,EC:0.500+DMC:0.500,1.0,316.2171358,1,1,2.1312679500694593,0.4917041303147345
181,10.1016/j.jpowsour.2011.07.071,15.38045159,PF6,EC:0.500+DMC:0.500,1.0,318.2060006,1,1,2.1312679500694593,0.4917041303147345
182,10.1016/j.jpowsour.2011.07.071,15.85137643,PF6,EC:0.500+DMC:0.500,1.0,320.5072688,1,1,2.1312679500694593,0.4917041303147345
183,10.1016/j.jpowsour.2011.07.071,16.90303124,PF6,EC:0.500+DMC:0.500,1.0,326.6316115,1,1,2.1312679500694593,0.4917041303147345
184,10.1016/j.jpowsour.2011.07.071,17.68171976,PF6,EC:0.500+DMC:0.500,1.0,329.2545623,1,1,2.1312679500694593,0.4917041303147345
185,10.1016/j.jpowsour.2011.07.071,18.36452212,PF6,EC:0.500+DMC:0.500,1.0,333.0838231,1,1,2.1312679500694593,0.4917041303147345
186,10.1016/j.jpowsour.2011.07.071,18.89189607,PF6,EC:0.500+DMC:0.500,1.0,336.4491185,1,1,2.1312679500694593,0.4917041303147345
187,10.1016/j.jpowsour.2011.07.071,19.67445097,PF6,EC:0.500+DMC:0.500,1.0,339.8298794,1,1,2.1312679500694593,0.4917041303147345
188,10.1016/j.jpowsour.2011.07.071,20.20027838,PF6,EC:0.500+DMC:0.500,1.0,342.8920507,1,1,2.1312679500694593,0.4917041303147345
189,10.1016/j.jpowsour.2011.07.071,20.82817816,PF6,EC:0.500+DMC:0.500,1.0,345.9604083,1,1,2.1312679500694593,0.4917041303147345
190,10.1016/j.jpowsour.2011.07.071,21.40194865,PF6,EC:0.500+DMC:0.500,1.0,348.4194247,1,1,2.1312679500694593,0.4917041303147345
191,10.1016/j.jpowsour.2011.07.071,21.92932261,PF6,EC:0.500+DMC:0.500,1.0,351.7847201,1,1,2.1312679500694593,0.4917041303147345
192,10.1016/j.jpowsour.2011.07.071,22.55335602,PF6,EC:0.500+DMC:0.500,1.0,354.0952676,1,1,2.1312679500694593,0.4917041303147345
193,10.1016/j.jpowsour.2011.07.071,3.379987628,TFSI,EC:0.500+DMC:0.500,1.0,256.1150634,1,1,1.3926834906669598,0.37448071581146974
194,10.1016/j.jpowsour.2011.07.071,3.48669966,TFSI,EC:0.500+DMC:0.500,1.0,257.0306217,1,1,1.3926834906669598,0.37448071581146974
195,10.1016/j.jpowsour.2011.07.071,3.543148778,TFSI,EC:0.500+DMC:0.500,1.0,258.0946489,1,1,1.3926834906669598,0.37448071581146974
196,10.1016/j.jpowsour.2011.07.071,3.598824621,TFSI,EC:0.500+DMC:0.500,1.0,259.0071141,1,1,1.3926834906669598,0.37448071581146974
197,10.1016/j.jpowsour.2011.07.071,3.603464275,TFSI,EC:0.500+DMC:0.500,1.0,259.9164862,1,1,1.3926834906669598,0.37448071581146974
198,10.1016/j.jpowsour.2011.07.071,3.712496134,TFSI,EC:0.500+DMC:0.500,1.0,261.2867306,1,1,1.3926834906669598,0.37448071581146974
199,10.1016/j.jpowsour.2011.07.071,3.718682338,TFSI,EC:0.500+DMC:0.500,1.0,262.4992267,1,1,1.3926834906669598,0.37448071581146974
200,10.1016/j.jpowsour.2011.07.071,3.774358181,TFSI,EC:0.500+DMC:0.500,1.0,263.4116919,1,1,1.3926834906669598,0.37448071581146974
201,10.1016/j.jpowsour.2011.07.071,3.778224559,TFSI,EC:0.500+DMC:0.500,1.0,264.169502,1,1,1.3926834906669598,0.37448071581146974
202,10.1016/j.jpowsour.2011.07.071,3.884163316,TFSI,EC:0.500+DMC:0.500,1.0,264.9334983,1,1,1.3926834906669598,0.37448071581146974
203,10.1016/j.jpowsour.2011.07.071,4.041911537,TFSI,EC:0.500+DMC:0.500,1.0,265.8521497,1,1,1.3926834906669598,0.37448071581146974
204,10.1016/j.jpowsour.2011.07.071,4.20120631,TFSI,EC:0.500+DMC:0.500,1.0,267.0739251,1,1,1.3926834906669598,0.37448071581146974
205,10.1016/j.jpowsour.2011.07.071,4.20816579,TFSI,EC:0.500+DMC:0.500,1.0,268.4379833,1,1,1.3926834906669598,0.37448071581146974
206,10.1016/j.jpowsour.2011.07.071,4.215125271,TFSI,EC:0.500+DMC:0.500,1.0,269.8020414,1,1,1.3926834906669598,0.37448071581146974
207,10.1016/j.jpowsour.2011.07.071,4.323383854,TFSI,EC:0.500+DMC:0.500,1.0,271.0207238,1,1,1.3926834906669598,0.37448071581146974
208,10.1016/j.jpowsour.2011.07.071,4.531394989,TFSI,EC:0.500+DMC:0.500,1.0,271.7909063,1,1,1.3926834906669598,0.37448071581146974
209,10.1016/j.jpowsour.2011.07.071,4.739406124,TFSI,EC:0.500+DMC:0.500,1.0,272.5610888,1,1,1.3926834906669598,0.37448071581146974
210,10.1016/j.jpowsour.2011.07.071,4.94741726,TFSI,EC:0.500+DMC:0.500,1.0,273.3312713,1,1,1.3926834906669598,0.37448071581146974
211,10.1016/j.jpowsour.2011.07.071,4.95437674,TFSI,EC:0.500+DMC:0.500,1.0,274.6953294,1,1,1.3926834906669598,0.37448071581146974
212,10.1016/j.jpowsour.2011.07.071,5.010052583,TFSI,EC:0.500+DMC:0.500,1.0,275.6077946,1,1,1.3926834906669598,0.37448071581146974
213,10.1016/j.jpowsour.2011.07.071,5.119857717,TFSI,EC:0.500+DMC:0.500,1.0,277.129601,1,1,1.3926834906669598,0.37448071581146974
214,10.1016/j.jpowsour.2011.07.071,5.276059388,TFSI,EC:0.500+DMC:0.500,1.0,277.7451284,1,1,1.3926834906669598,0.37448071581146974
215,10.1016/j.jpowsour.2011.07.071,5.43535416,TFSI,EC:0.500+DMC:0.500,1.0,278.9669038,1,1,1.3926834906669598,0.37448071581146974
216,10.1016/j.jpowsour.2011.07.071,5.647231673,TFSI,EC:0.500+DMC:0.500,1.0,280.4948964,1,1,1.3926834906669598,0.37448071581146974
217,10.1016/j.jpowsour.2011.07.071,5.856016084,TFSI,EC:0.500+DMC:0.500,1.0,281.4166409,1,1,1.3926834906669598,0.37448071581146974
218,10.1016/j.jpowsour.2011.07.071,5.910918651,TFSI,EC:0.500+DMC:0.500,1.0,282.1775441,1,1,1.3926834906669598,0.37448071581146974
219,10.1016/j.jpowsour.2011.07.071,6.170739251,TFSI,EC:0.500+DMC:0.500,1.0,283.1023817,1,1,1.3926834906669598,0.37448071581146974
220,10.1016/j.jpowsour.2011.07.071,6.484689143,TFSI,EC:0.500+DMC:0.500,1.0,284.6365605,1,1,1.3926834906669598,0.37448071581146974
221,10.1016/j.jpowsour.2011.07.071,6.596040829,TFSI,EC:0.500+DMC:0.500,1.0,286.4614909,1,1,1.3926834906669598,0.37448071581146974
222,10.1016/j.jpowsour.2011.07.071,7.065419115,TFSI,EC:0.500+DMC:0.500,1.0,288.459635,1,1,1.3926834906669598,0.37448071581146974
223,10.1016/j.jpowsour.2011.07.071,7.226260439,TFSI,EC:0.500+DMC:0.500,1.0,289.9845345,1,1,1.3926834906669598,0.37448071581146974
224,10.1016/j.jpowsour.2011.07.071,7.696412001,TFSI,EC:0.500+DMC:0.500,1.0,292.1342406,1,1,1.3926834906669598,0.37448071581146974
225,10.1016/j.jpowsour.2011.07.071,8.064491185,TFSI,EC:0.500+DMC:0.500,1.0,294.2777606,1,1,1.3926834906669598,0.37448071581146974
226,10.1016/j.jpowsour.2011.07.071,8.638261676,TFSI,EC:0.500+DMC:0.500,1.0,296.736777,1,1,1.3926834906669598,0.37448071581146974
227,10.1016/j.jpowsour.2011.07.071,8.849365914,TFSI,EC:0.500+DMC:0.500,1.0,298.1132075,1,1,1.3926834906669598,0.37448071581146974
228,10.1016/j.jpowsour.2011.07.071,8.9607176,TFSI,EC:0.500+DMC:0.500,1.0,299.938138,1,1,1.3926834906669598,0.37448071581146974
229,10.1016/j.jpowsour.2011.07.071,9.638107021,TFSI,EC:0.500+DMC:0.500,1.0,302.7064646,1,1,1.3926834906669598,0.37448071581146974
230,10.1016/j.jpowsour.2011.07.071,9.799721621,TFSI,EC:0.500+DMC:0.500,1.0,304.3829261,1,1,1.3926834906669598,0.37448071581146974
231,10.1016/j.jpowsour.2011.07.071,10.11444479,TFSI,EC:0.500+DMC:0.500,1.0,306.0686669,1,1,1.3926834906669598,0.37448071581146974
232,10.1016/j.jpowsour.2011.07.071,10.78951438,TFSI,EC:0.500+DMC:0.500,1.0,308.3823075,1,1,1.3926834906669598,0.37448071581146974
233,10.1016/j.jpowsour.2011.07.071,11.15682029,TFSI,EC:0.500+DMC:0.500,1.0,310.3742654,1,1,1.3926834906669598,0.37448071581146974
234,10.1016/j.jpowsour.2011.07.071,11.83343644,TFSI,EC:0.500+DMC:0.500,1.0,312.99103,1,1,1.3926834906669598,0.37448071581146974
235,10.1016/j.jpowsour.2011.07.071,12.0437674,TFSI,EC:0.500+DMC:0.500,1.0,314.2158985,1,1,1.3926834906669598,0.37448071581146974
236,10.1016/j.jpowsour.2011.07.071,12.46288277,TFSI,EC:0.500+DMC:0.500,1.0,316.3625116,1,1,1.3926834906669598,0.37448071581146974
237,10.1016/j.jpowsour.2011.07.071,12.88122487,TFSI,EC:0.500+DMC:0.500,1.0,318.3575626,1,1,1.3926834906669598,0.37448071581146974
238,10.1016/j.jpowsour.2011.07.071,13.24930405,TFSI,EC:0.500+DMC:0.500,1.0,320.5010826,1,1,1.3926834906669598,0.37448071581146974
239,10.1016/j.jpowsour.2011.07.071,13.41014538,TFSI,EC:0.500+DMC:0.500,1.0,322.0259821,1,1,1.3926834906669598,0.37448071581146974
240,10.1016/j.jpowsour.2011.07.071,14.20275286,TFSI,EC:0.500+DMC:0.500,1.0,327.3770492,1,1,1.3926834906669598,0.37448071581146974
241,10.1016/j.jpowsour.2011.07.071,14.97757501,TFSI,EC:0.500+DMC:0.500,1.0,329.2421899,1,1,1.3926834906669598,0.37448071581146974
242,10.1016/j.jpowsour.2011.07.071,15.08815342,TFSI,EC:0.500+DMC:0.500,1.0,330.9155583,1,1,1.3926834906669598,0.37448071581146974
243,10.1016/j.jpowsour.2011.07.071,15.24435509,TFSI,EC:0.500+DMC:0.500,1.0,331.5310857,1,1,1.3926834906669598,0.37448071581146974
244,10.1016/j.jpowsour.2011.07.071,15.40287659,TFSI,EC:0.500+DMC:0.500,1.0,332.6012991,1,1,1.3926834906669598,0.37448071581146974
245,10.1016/j.jpowsour.2011.07.071,15.50881534,TFSI,EC:0.500+DMC:0.500,1.0,333.3652954,1,1,1.3926834906669598,0.37448071581146974
246,10.1016/j.jpowsour.2011.07.071,15.6147541,TFSI,EC:0.500+DMC:0.500,1.0,334.1292917,1,1,1.3926834906669598,0.37448071581146974
247,10.1016/j.jpowsour.2011.07.071,15.87380142,TFSI,EC:0.500+DMC:0.500,1.0,334.9025673,1,1,1.3926834906669598,0.37448071581146974
248,10.1016/j.jpowsour.2011.07.071,14.02618827,TFSI,EC:0.500+DMC:0.500,1.0,324.4370554,1,1,1.3926834906669598,0.37448071581146974
249,10.1016/j.jpowsour.2011.07.071,14.2478606,TFSI,EC:0.500+DMC:0.500,1.0,326.2181668,1,1,1.3926834906669598,0.37448071581146974
3593,10.1149/1.1344281,16.88831057,TFSI,PC:1.000,1.0,375.3490984,1,4,-3.988978366654437,3.073270820474272
3594,10.1149/1.1344281,15.5992403,TFSI,PC:1.000,1.0,370.2464953,1,4,-3.988978366654437,3.073270820474272
3595,10.1149/1.1344281,15.11159636,TFSI,PC:1.000,1.0,365.2885407,1,4,-3.988978366654437,3.073270820474272
3596,10.1149/1.1344281,14.18156428,TFSI,PC:1.000,1.0,360.0909409,1,4,-3.988978366654437,3.073270820474272
3597,10.1149/1.1344281,13.73823796,TFSI,PC:1.000,1.0,355.7556741,1,4,-3.988978366654437,3.073270820474272
3598,10.1149/1.1344281,12.89272821,TFSI,PC:1.000,1.0,349.786968,1,4,-3.988978366654437,3.073270820474272
3599,10.1149/1.1344281,11.90863732,TFSI,PC:1.000,1.0,345.6878836,1,4,-3.988978366654437,3.073270820474272
3600,10.1149/1.1344281,10.99966124,TFSI,PC:1.000,1.0,340.3733362,1,4,-3.988978366654437,3.073270820474272
3601,10.1149/1.1344281,10.48792698,TFSI,PC:1.000,1.0,335.5409396,1,4,-3.988978366654437,3.073270820474272
3602,10.1149/1.1344281,9.842455236,TFSI,PC:1.000,1.0,331.1503252,1,4,-3.988978366654437,3.073270820474272
3603,10.1149/1.1344281,8.947962141,TFSI,PC:1.000,1.0,325.6695285,1,4,-3.988978366654437,3.073270820474272
3604,10.1149/1.1344281,8.397266396,TFSI,PC:1.000,1.0,321.2409042,1,4,-3.988978366654437,3.073270820474272
3605,10.1149/1.1344281,7.395465531,TFSI,PC:1.000,1.0,316.0767795,1,4,-3.988978366654437,3.073270820474272
3606,10.1149/1.1344281,6.830975986,TFSI,PC:1.000,1.0,310.8093421,1,4,-3.988978366654437,3.073270820474272
3607,10.1149/1.1344281,6.112331451,TFSI,PC:1.000,1.0,305.9744521,1,4,-3.988978366654437,3.073270820474272
3608,10.1149/1.1344281,5.469291042,TFSI,PC:1.000,1.0,301.5435986,1,4,-3.988978366654437,3.073270820474272
3609,10.1149/1.1344281,4.893900918,TFSI,PC:1.000,1.0,296.9905725,1,4,-3.988978366654437,3.073270820474272
3610,10.1149/1.1344281,4.175318937,TFSI,PC:1.000,1.0,292.0865677,1,4,-3.988978366654437,3.073270820474272
3611,10.1149/1.1344281,3.677199915,TFSI,PC:1.000,1.0,286.6490324,1,4,-3.988978366654437,3.073270820474272
3612,10.1149/1.1344281,3.087842728,TFSI,PC:1.000,1.0,281.6288791,1,4,-3.988978366654437,3.073270820474272
3613,10.1149/1.1344281,2.634448149,TFSI,PC:1.000,1.0,276.5673943,1,4,-3.988978366654437,3.073270820474272
3614,10.1149/1.1344281,2.109297952,TFSI,PC:1.000,1.0,271.8869669,1,4,-3.988978366654437,3.073270820474272
3615,10.1149/1.1344281,1.715863589,TFSI,PC:1.000,1.0,267.1624981,1,4,-3.988978366654437,3.073270820474272
3616,10.1149/1.1344281,1.395814116,TFSI,PC:1.000,1.0,262.0179582,1,4,-3.988978366654437,3.073270820474272
3617,10.1149/1.1344281,1.016006653,TFSI,PC:1.000,1.0,256.501612,1,4,-3.988978366654437,3.073270820474272
3618,10.1149/1.1344281,0.763411364,TFSI,PC:1.000,1.0,252.1072196,1,4,-3.988978366654437,3.073270820474272
3619,10.1149/1.1344281,0.538312523,TFSI,PC:1.000,1.0,247.165816,1,4,-3.988978366654437,3.073270820474272
3620,10.1149/1.1344281,0.367719991,TFSI,PC:1.000,1.0,242.0815012,1,4,-3.988978366654437,3.073270820474272
3621,10.1149/1.1344281,0.243336298,TFSI,PC:1.000,1.0,237.6763815,1,4,-3.988978366654437,3.073270820474272
3622,10.1149/1.1344281,0.146391965,TFSI,PC:1.000,1.0,232.6574704,1,4,-3.988978366654437,3.073270820474272
3623,10.1149/1.1344281,0.078804628,TFSI,PC:1.000,1.0,227.8390808,1,4,-3.988978366654437,3.073270820474272
3624,10.1149/1.1344281,0.038566204,TFSI,PC:1.000,1.0,222.0932641,1,4,-3.988978366654437,3.073270820474272
3625,10.1149/1.1344281,0.018873918,TFSI,PC:1.000,1.0,217.6928575,1,4,-3.988978366654437,3.073270820474272
3724,10.1149/1.1344281,15.11159636,ClO4,PC:1.000,1.0,393.6420782,1,4,-4.598858879034745,3.015585370729177
3725,10.1149/1.1344281,14.63919654,ClO4,PC:1.000,1.0,388.4671114,1,4,-4.598858879034745,3.015585370729177
3726,10.1149/1.1344281,14.18156428,ClO4,PC:1.000,1.0,384.2564945,1,4,-4.598858879034745,3.015585370729177
3727,10.1149/1.1344281,13.73823796,ClO4,PC:1.000,1.0,379.3238125,1,4,-4.598858879034745,3.015585370729177
3728,10.1149/1.1344281,13.30877035,ClO4,PC:1.000,1.0,374.9116891,1,4,-4.598858879034745,3.015585370729177
3729,10.1149/1.1344281,12.48969187,ClO4,PC:1.000,1.0,369.823548,1,4,-4.598858879034745,3.015585370729177
3730,10.1149/1.1344281,11.72102298,ClO4,PC:1.000,1.0,364.8716658,1,4,-4.598858879034745,3.015585370729177
3731,10.1149/1.1344281,11.175729,ClO4,PC:1.000,1.0,360.0531599,1,4,-4.598858879034745,3.015585370729177
3732,10.1149/1.1344281,10.48792698,ClO4,PC:1.000,1.0,355.3578086,1,4,-4.598858879034745,3.015585370729177
3733,10.1149/1.1344281,9.687392507,ClO4,PC:1.000,1.0,349.744189,1,4,-4.598858879034745,3.015585370729177
3734,10.1149/1.1344281,9.091189065,ClO4,PC:1.000,1.0,345.6484223,1,4,-4.598858879034745,3.015585370729177
3735,10.1149/1.1344281,8.397266396,ClO4,PC:1.000,1.0,340.6616679,1,4,-4.598858879034745,3.015585370729177
3736,10.1149/1.1344281,7.880462816,ClO4,PC:1.000,1.0,335.501574,1,4,-4.598858879034745,3.015585370729177
3737,10.1149/1.1344281,7.51384218,ClO4,PC:1.000,1.0,330.1901921,1,4,-4.598858879034745,3.015585370729177
3738,10.1149/1.1344281,6.940317048,ClO4,PC:1.000,1.0,325.6365649,1,4,-4.598858879034745,3.015585370729177
3739,10.1149/1.1344281,6.309573445,ClO4,PC:1.000,1.0,321.2048223,1,4,-4.598858879034745,3.015585370729177
3740,10.1149/1.1344281,5.645782431,ClO4,PC:1.000,1.0,315.7626765,1,4,-4.598858879034745,3.015585370729177
3741,10.1149/1.1344281,5.214844698,ClO4,PC:1.000,1.0,311.3225235,1,4,-4.598858879034745,3.015585370729177
3742,10.1149/1.1344281,4.740913909,ClO4,PC:1.000,1.0,305.9453548,1,4,-4.598858879034745,3.015585370729177
3743,10.1149/1.1344281,4.175318937,ClO4,PC:1.000,1.0,301.5135718,1,4,-4.598858879034745,3.015585370729177
3744,10.1149/1.1344281,3.736059577,ClO4,PC:1.000,1.0,296.4654522,1,4,-4.598858879034745,3.015585370729177
3745,10.1149/1.1344281,3.343011965,ClO4,PC:1.000,1.0,291.823279,1,4,-4.598858879034745,3.015585370729177
3746,10.1149/1.1344281,2.897803719,ClO4,PC:1.000,1.0,286.6250905,1,4,-4.598858879034745,3.015585370729177
3747,10.1149/1.1344281,2.39502662,ClO4,PC:1.000,1.0,281.6042278,1,4,-4.598858879034745,3.015585370729177
3748,10.1149/1.1344281,2.043359718,ClO4,PC:1.000,1.0,276.9751462,1,4,-4.598858879034745,3.015585370729177
3749,10.1149/1.1344281,1.743328822,ClO4,PC:1.000,1.0,271.8697349,1,4,-4.598858879034745,3.015585370729177
3750,10.1149/1.1344281,1.395814116,ClO4,PC:1.000,1.0,266.9435931,1,4,-4.598858879034745,3.015585370729177
3751,10.1149/1.1344281,1.099966124,ClO4,PC:1.000,1.0,261.8047361,1,4,-4.598858879034745,3.015585370729177
3752,10.1149/1.1344281,0.83972664,ClO4,PC:1.000,1.0,256.4862751,1,4,-4.598858879034745,3.015585370729177
3753,10.1149/1.1344281,0.601603487,ClO4,PC:1.000,1.0,251.7311868,1,4,-4.598858879034745,3.015585370729177
3754,10.1149/1.1344281,0.437904401,ClO4,PC:1.000,1.0,246.8067356,1,4,-4.598858879034745,3.015585370729177
3755,10.1149/1.1344281,0.308784273,ClO4,PC:1.000,1.0,242.0689785,1,4,-4.598858879034745,3.015585370729177
3756,10.1149/1.1344281,0.204335972,ClO4,PC:1.000,1.0,237.1879349,1,4,-4.598858879034745,3.015585370729177
3757,10.1149/1.1344281,0.135217992,ClO4,PC:1.000,1.0,232.8047832,1,4,-4.598858879034745,3.015585370729177
3758,10.1149/1.1344281,0.077563103,ClO4,PC:1.000,1.0,227.8380723,1,4,-4.598858879034745,3.015585370729177
3759,10.1149/1.1344281,0.038566204,ClO4,PC:1.000,1.0,222.7901682,1,4,-4.598858879034745,3.015585370729177
3760,10.1149/1.1344281,0.016360369,ClO4,PC:1.000,1.0,217.5511705,1,4,-4.598858879034745,3.015585370729177
3786,10.1149/1.1344281,2.579896064,ClO4,DME:1.000,0.5,342.1636336,1,2,-4.058807232646957,-4.770574696271161
3787,10.1149/1.1344281,2.62959886,ClO4,DME:1.000,0.5,338.0551762,1,2,-4.058807232646957,-4.770574696271161
3788,10.1149/1.1344281,2.680259201,ClO4,DME:1.000,0.5,333.0552761,1,2,-4.058807232646957,-4.770574696271161
3789,10.1149/1.1344281,2.714573827,ClO4,DME:1.000,0.5,328.1997969,1,2,-4.058807232646957,-4.770574696271161
3790,10.1149/1.1344281,2.749327774,ClO4,DME:1.000,0.5,323.4838556,1,2,-4.058807232646957,-4.770574696271161
3791,10.1149/1.1344281,2.784526666,ClO4,DME:1.000,0.5,318.2249727,1,2,-4.058807232646957,-4.770574696271161
3792,10.1149/1.1344281,2.820176199,ClO4,DME:1.000,0.5,313.3523897,1,2,-4.058807232646957,-4.770574696271161
3793,10.1149/1.1344281,2.911309636,ClO4,DME:1.000,0.5,307.1556519,1,2,-4.058807232646957,-4.770574696271161
3794,10.1149/1.1344281,2.948582337,ClO4,DME:1.000,0.5,303.021284,1,2,-4.058807232646957,-4.770574696271161
3795,10.1149/1.1344281,2.986332231,ClO4,DME:1.000,0.5,298.0067029,1,2,-4.058807232646957,-4.770574696271161
3796,10.1149/1.1344281,2.986332231,ClO4,DME:1.000,0.5,293.344378,1,2,-4.058807232646957,-4.770574696271161
3797,10.1149/1.1344281,2.986332231,ClO4,DME:1.000,0.5,287.5338457,1,2,-4.058807232646957,-4.770574696271161
3798,10.1149/1.1344281,2.911309636,ClO4,DME:1.000,0.5,282.831159,1,2,-4.058807232646957,-4.770574696271161
3799,10.1149/1.1344281,2.802294743,ClO4,DME:1.000,0.5,277.9341762,1,2,-4.058807232646957,-4.770574696271161
3800,10.1149/1.1344281,2.784526666,ClO4,DME:1.000,0.5,273.3744374,1,2,-4.058807232646957,-4.770574696271161
3801,10.1149/1.1344281,2.714573827,ClO4,DME:1.000,0.5,267.9981574,1,2,-4.058807232646957,-4.770574696271161
3802,10.1149/1.1344281,2.714573827,ClO4,DME:1.000,0.5,263.1400409,1,2,-4.058807232646957,-4.770574696271161
3803,10.1149/1.1344281,2.596358393,ClO4,DME:1.000,0.5,257.41429,1,2,-4.058807232646957,-4.770574696271161
3804,10.1149/1.1344281,2.531132715,ClO4,DME:1.000,0.5,252.3586002,1,2,-4.058807232646957,-4.770574696271161
3805,10.1149/1.1344281,2.271713669,ClO4,DME:1.000,0.5,247.7604222,1,2,-4.058807232646957,-4.770574696271161
3806,10.1149/1.1344281,1.541151395,ClO4,DME:1.000,0.5,242.7698113,1,2,-4.058807232646957,-4.770574696271161
3807,10.1149/1.1344281,0.575000879,ClO4,DME:1.000,0.5,236.6597417,1,2,-4.058807232646957,-4.770574696271161
3808,10.1149/1.1344281,0.454421178,ClO4,DME:1.000,0.5,231.2829745,1,2,-4.058807232646957,-4.770574696271161
3809,10.1149/1.1344281,0.363725275,ClO4,DME:1.000,0.5,226.3738768,1,2,-4.058807232646957,-4.770574696271161
3810,10.1149/1.1344281,0.308283497,ClO4,DME:1.000,0.5,221.8928866,1,2,-4.058807232646957,-4.770574696271161
3811,10.1149/1.1344281,0.262959886,ClO4,DME:1.000,0.5,217.271265,1,2,-4.058807232646957,-4.770574696271161
3812,10.1149/1.1344281,0.220060166,ClO4,DME:1.000,0.5,212.2342837,1,2,-4.058807232646957,-4.770574696271161
3813,10.1149/1.1344281,10.25769363,TFSI,DME:1.000,0.5,338.3557034,1,2,-3.44892672026665,-4.712889246526066
3814,10.1149/1.1344281,10.25769363,TFSI,DME:1.000,0.5,333.0961378,1,2,-3.44892672026665,-4.712889246526066
3815,10.1149/1.1344281,10.25769363,TFSI,DME:1.000,0.5,328.2368302,1,2,-3.44892672026665,-4.712889246526066
3816,10.1149/1.1344281,10.32314802,TFSI,DME:1.000,0.5,322.8222872,1,2,-3.44892672026665,-4.712889246526066
3817,10.1149/1.1344281,10.32314802,TFSI,DME:1.000,0.5,317.8065302,1,2,-3.44892672026665,-4.712889246526066
3818,10.1149/1.1344281,10.0,TFSI,DME:1.000,0.5,313.3740906,1,2,-3.44892672026665,-4.712889246526066
3819,10.1149/1.1344281,10.0,TFSI,DME:1.000,0.5,308.4339357,1,2,-3.44892672026665,-4.712889246526066
3820,10.1149/1.1344281,9.873591112,TFSI,DME:1.000,0.5,303.2356303,1,2,-3.44892672026665,-4.712889246526066
3821,10.1149/1.1344281,9.748780144,TFSI,DME:1.000,0.5,297.4212537,1,2,-3.44892672026665,-4.712889246526066
3822,10.1149/1.1344281,9.4436117,TFSI,DME:1.000,0.5,292.5814702,1,2,-3.44892672026665,-4.712889246526066
3823,10.1149/1.1344281,9.147996017,TFSI,DME:1.000,0.5,287.5287705,1,2,-3.44892672026665,-4.712889246526066
3824,10.1149/1.1344281,8.749615134,TFSI,DME:1.000,0.5,282.2910457,1,2,-3.44892672026665,-4.712889246526066
3825,10.1149/1.1344281,8.421983081,TFSI,DME:1.000,0.5,277.7550436,1,2,-3.44892672026665,-4.712889246526066
3826,10.1149/1.1344281,8.106619313,TFSI,DME:1.000,0.5,272.5347235,1,2,-3.44892672026665,-4.712889246526066
3827,10.1149/1.1344281,7.558803207,TFSI,DME:1.000,0.5,267.3436967,1,2,-3.44892672026665,-4.712889246526066
3828,10.1149/1.1344281,7.13824024,TFSI,DME:1.000,0.5,262.5014503,1,2,-3.44892672026665,-4.712889246526066
3829,10.1149/1.1344281,6.741076905,TFSI,DME:1.000,0.5,258.1272857,1,2,-3.44892672026665,-4.712889246526066
3830,10.1149/1.1344281,6.285539232,TFSI,DME:1.000,0.5,252.8961185,1,2,-3.44892672026665,-4.712889246526066
3831,10.1149/1.1344281,5.713550593,TFSI,DME:1.000,0.5,247.0532567,1,2,-3.44892672026665,-4.712889246526066
3832,10.1149/1.1344281,4.904646766,TFSI,DME:1.000,0.5,241.4678399,1,2,-3.44892672026665,-4.712889246526066
3833,10.1149/1.1344281,4.130685208,TFSI,DME:1.000,0.5,235.0174568,1,2,-3.44892672026665,-4.712889246526066
3834,10.1149/1.1344281,3.456798248,TFSI,DME:1.000,0.5,227.9743728,1,2,-3.44892672026665,-4.712889246526066
3835,10.1149/1.1344281,3.005388031,TFSI,DME:1.000,0.5,221.9999346,1,2,-3.44892672026665,-4.712889246526066
3836,10.1149/1.1344281,2.62959886,TFSI,DME:1.000,0.5,217.3762197,1,2,-3.44892672026665,-4.712889246526066
3837,10.1149/1.1344281,2.420905854,TFSI,DME:1.000,0.5,214.3657983,1,2,-3.44892672026665,-4.712889246526066
3838,10.1149/1.1344281,2.271713669,TFSI,DME:1.000,0.5,211.8374067,1,2,-3.44892672026665,-4.712889246526066
4363,10.1149/1.1466857,0.551948052,PF6,EC:0.300+EMC:0.700,1.0,222.7274648,1,3,1.2337734972023797,-1.590518411771162
4364,10.1149/1.1466857,1.038961039,PF6,EC:0.300+EMC:0.700,1.0,232.5866197,1,3,1.2337734972023797,-1.590518411771162
4365,10.1149/1.1466857,1.818181818,PF6,EC:0.300+EMC:0.700,1.0,243.0091549,1,3,1.2337734972023797,-1.590518411771162
4366,10.1149/1.1466857,2.824675325,PF6,EC:0.300+EMC:0.700,1.0,252.8683099,1,3,1.2337734972023797,-1.590518411771162
4367,10.1149/1.1466857,3.928571429,PF6,EC:0.300+EMC:0.700,1.0,263.0091549,1,3,1.2337734972023797,-1.590518411771162
4368,10.1149/1.1466857,5.162337662,PF6,EC:0.300+EMC:0.700,1.0,272.8683099,1,3,1.2337734972023797,-1.590518411771162
4369,10.1149/1.1466857,6.493506494,PF6,EC:0.300+EMC:0.700,1.0,283.0091549,1,3,1.2337734972023797,-1.590518411771162
4370,10.1149/1.1466857,7.954545455,PF6,EC:0.300+EMC:0.700,1.0,292.8683099,1,3,1.2337734972023797,-1.590518411771162
4371,10.1149/1.1466857,9.545454545,PF6,EC:0.300+EMC:0.700,1.0,303.0091549,1,3,1.2337734972023797,-1.590518411771162
