Repository: hacortesp/LELiBMDLab

`LLE-MDLab` Li-ion Liquid Electrolyte Molecular Dynamics Lab (LLE-MDLab) is a Python-based command-line workflow designed to construct molecular models of electrolytes composed of LiPF₆ salt and one or more organic carbonate solvents parameterized with the TraPPE force field.

Given a target box size, salt concentration, and solvent composition, the code computes the number of ion pairs and solvent molecules, generates an initial configuration using Packmol, optionally rescales ionic charges, and prepares a fully self-contained GROMACS simulation directory. The generated output includes topology files, force-field definitions, molecular dynamics parameter files, and execution scripts for both local and SLURM-based cluster environments.

## Running LLE-MDLab

File: Q_Optimization/electrolyte_outputs/cleaned_electrolytes_no_zero_salt.csv (part 1 of 3)
original_row_index,source_row_indices,doi,source_dois,conductivity,conductivity_std,replicate_count,cation_name,anion_name,salt_conc,solvents,solvent_fracs,temperature,original_salt,original_concentration,original_concentration_units,salt_conc_units,solvent_ratio_basis,composition_warning,composition_summary
23,[23],10.1016/j.electacta.2008.04.023,"[""10.1016/j.electacta.2008.04.023""]",4.534450652,0.0,1,Li,PF6,0.201931519,"[""EC"",""EMC""]","[0.3,0.7]",298.15,LiPF6,0.201931519,mol/l,mol/L,weight,,EC:0.300+EMC:0.700
24,[24],10.1016/j.electacta.2008.04.023,"[""10.1016/j.electacta.2008.04.023""]",7.802607076,0.0,1,Li,PF6,0.498683055,"[""EC"",""EMC""]","[0.3,0.7]",298.15,LiPF6,0.498683055,mol/l,mol/L,weight,,EC:0.300+EMC:0.700
25,[25],10.1016/j.electacta.2008.04.023,"[""10.1016/j.electacta.2008.04.023""]",9.348230912,0.0,1,Li,PF6,0.798946444,"[""EC"",""EMC""]","[0.3,0.7]",298.15,LiPF6,0.798946444,mol/l,mol/L,weight,,EC:0.300+EMC:0.700
26,[26],10.1016/j.electacta.2008.04.023,"[""10.1016/j.electacta.2008.04.023""]",9.506517691,0.0,1,Li,PF6,1.000877963,"[""EC"",""EMC""]","[0.3,0.7]",298.15,LiPF6,1.000877963,mol/l,mol/L,weight,,EC:0.300+EMC:0.700
27,[27],10.1016/j.electacta.2008.04.023,"[""10.1016/j.electacta.2008.04.023""]",9.217877095,0.0,1,Li,PF6,1.201053556,"[""EC"",""EMC""]","[0.3,0.7]",298.15,LiPF6,1.201053556,mol/l,mol/L,weight,,EC:0.300+EMC:0.700
28,[28],10.1016/j.electacta.2008.04.023,"[""10.1016/j.electacta.2008.04.023""]",7.774674115,0.0,1,Li,PF6,1.599648815,"[""EC"",""EMC""]","[0.3,0.7]",298.15,LiPF6,1.599648815,mol/l,mol/L,weight,,EC:0.300+EMC:0.700
29,[29],10.1016/j.electacta.2008.04.023,"[""10.1016/j.electacta.2008.04.023""]",5.931098696,0.0,1,Li,PF6,1.998244074,"[""EC"",""EMC""]","[0.3,0.7]",298.15,LiPF6,1.998244074,mol/l,mol/L,weight,,EC:0.300+EMC:0.700
30,[30],10.1016/j.electacta.2008.04.023,"[""10.1016/j.electacta.2008.04.023""]",5.158286778,0.0,1,Li,PF6,2.200175593,"[""EC"",""EMC""]","[0.3,0.7]",298.15,LiPF6,2.200175593,mol/l,mol/L,weight,,EC:0.300+EMC:0.700
31,[31],10.1016/j.jpowsour.2010.12.040,"[""10.1016/j.jpowsour.2010.12.040""]",15.58303956,0.0,1,Li,FSI,1.0,"[""EC"",""EMC""]","[0.3,0.7]",332.5420421,LiFSI,1.0,mol/l,mol/L,volume,,EC:0.300+EMC:0.700
32,[32],10.1016/j.jpowsour.2010.12.040,"[""10.1016/j.jpowsour.2010.12.040""]",13.92880901,0.0,1,Li,FSI,1.0,"[""EC"",""EMC""]","[0.3,0.7]",322.5244073,LiFSI,1.0,mol/l,mol/L,volume,,EC:0.300+EMC:0.700
33,[33],10.1016/j.jpowsour.2010.12.040,"[""10.1016/j.jpowsour.2010.12.040""]",12.2868877,0.0,1,Li,FSI,1.0,"[""EC"",""EMC""]","[0.3,0.7]",312.7431776,LiFSI,1.0,mol/l,mol/L,volume,,EC:0.300+EMC:0.700
34,[34],10.1016/j.jpowsour.2010.12.040,"[""10.1016/j.jpowsour.2010.12.040""]",10.69635701,0.0,1,Li,FSI,1.0,"[""EC"",""EMC""]","[0.3,0.7]",302.7131199,LiFSI,1.0,mol/l,mol/L,volume,,EC:0.300+EMC:0.700
35,[35],10.1016/j.jpowsour.2010.12.040,"[""10.1016/j.jpowsour.2010.12.040""]",9.009384647,0.0,1,Li,FSI,1.0,"[""EC"",""EMC""]","[0.3,0.7]",292.8494972,LiFSI,1.0,mol/l,mol/L,volume,,EC:0.300+EMC:0.700
36,[36],10.1016/j.jpowsour.2010.12.040,"[""10.1016/j.jpowsour.2010.12.040""]",7.439667245,0.0,1,Li,FSI,1.0,"[""EC"",""EMC""]","[0.3,0.7]",282.8897228,LiFSI,1.0,mol/l,mol/L,volume,,EC:0.300+EMC:0.700
37,[37],10.1016/j.jpowsour.2010.12.040,"[""10.1016/j.jpowsour.2010.12.040""]",5.943977157,0.0,1,Li,FSI,1.0,"[""EC"",""EMC""]","[0.3,0.7]",273.0531347,LiFSI,1.0,mol/l,mol/L,volume,,EC:0.300+EMC:0.700
38,[38],10.1016/j.jpowsour.2010.12.040,"[""10.1016/j.jpowsour.2010.12.040""]",4.534527977,0.0,1,Li,FSI,1.0,"[""EC"",""EMC""]","[0.3,0.7]",263.0106197,LiFSI,1.0,mol/l,mol/L,volume,,EC:0.300+EMC:0.700
39,[39],10.1016/j.jpowsour.2010.12.040,"[""10.1016/j.jpowsour.2010.12.040""]",3.346973534,0.0,1,Li,FSI,1.0,"[""EC"",""EMC""]","[0.3,0.7]",253.2231362,LiFSI,1.0,mol/l,mol/L,volume,,EC:0.300+EMC:0.700
40,[40],10.1016/j.jpowsour.2010.12.040,"[""10.1016/j.jpowsour.2010.12.040""]",12.3682667,0.0,1,Li,FSI,1.0,"[""EC"",""EMC""]","[0.3,0.7]",332.6084723,LiFSI,1.0,mol/l,mol/L,volume,,EC:0.300+EMC:0.700
41,[41],10.1016/j.jpowsour.2010.12.040,"[""10.1016/j.jpowsour.2010.12.040""]",10.9825629,0.0,1,Li,FSI,1.0,"[""EC"",""EMC""]","[0.3,0.7]",322.7762915,LiFSI,1.0,mol/l,mol/L,volume,,EC:0.300+EMC:0.700
42,[42],10.1016/j.jpowsour.2010.12.040,"[""10.1016/j.jpowsour.2010.12.040""]",9.624200289,0.0,1,Li,FSI,1.0,"[""EC"",""EMC""]","[0.3,0.7]",312.8052904,LiFSI,1.0,mol/l,mol/L,volume,,EC:0.300+EMC:0.700
43,[43],10.1016/j.jpowsour.2010.12.040,"[""10.1016/j.jpowsour.2010.12.040""]",8.268462264,0.0,1,Li,FSI,1.0,"[""EC"",""EMC""]","[0.3,0.7]",302.7744584,LiFSI,1.0,mol/l,mol/L,volume,,EC:0.300+EMC:0.700
44,[44],10.1016/j.jpowsour.2010.12.040,"[""10.1016/j.jpowsour.2010.12.040""]",7.638732831,0.0,1,Li,FSI,1.0,"[""EC"",""EMC""]","[0.3,0.7]",297.7574305,LiFSI,1.0,mol/l,mol/L,volume,,EC:0.300+EMC:0.700
45,[45],10.1016/j.jpowsour.2010.12.040,"[""10.1016/j.jpowsour.2010.12.040""]",6.964404506,0.0,1,Li,FSI,1.0,"[""EC"",""EMC""]","[0.3,0.7]",292.9069031,LiFSI,1.0,mol/l,mol/L,volume,,EC:0.300+EMC:0.700
46,[46],10.1016/j.jpowsour.2010.12.040,"[""10.1016/j.jpowsour.2010.12.040""]",5.675556682,0.0,1,Li,FSI,1.0,"[""EC"",""EMC""]","[0.3,0.7]",282.9460375,LiFSI,1.0,mol/l,mol/L,volume,,EC:0.300+EMC:0.700
47,[47],10.1016/j.jpowsour.2010.12.040,"[""10.1016/j.jpowsour.2010.12.040""]",4.504692324,0.0,1,Li,FSI,1.0,"[""EC"",""EMC""]","[0.3,0.7]",272.9725552,LiFSI,1.0,mol/l,mol/L,volume,,EC:0.300+EMC:0.700
48,[48],10.1016/j.jpowsour.2010.12.040,"[""10.1016/j.jpowsour.2010.12.040""]",3.391455968,0.0,1,Li,FSI,1.0,"[""EC"",""EMC""]","[0.3,0.7]",263.0628597,LiFSI,1.0,mol/l,mol/L,volume,,EC:0.300+EMC:0.700
49,[49],10.1016/j.jpowsour.2010.12.040,"[""10.1016/j.jpowsour.2010.12.040""]",2.406050072,0.0,1,Li,FSI,1.0,"[""EC"",""EMC""]","[0.3,0.7]",253.1626323,LiFSI,1.0,mol/l,mol/L,volume,,EC:0.300+EMC:0.700
50,[50],10.1016/j.jpowsour.2010.12.040,"[""10.1016/j.jpowsour.2010.12.040""]",15.68624976,0.0,1,Li,PF6,1.0,"[""EC"",""EMC""]","[0.3,0.7]",332.5401445,LiPF6,1.0,mol/l,mol/L,volume,,EC:0.300+EMC:0.700
51,[51],10.1016/j.jpowsour.2010.12.040,"[""10.1016/j.jpowsour.2010.12.040""]",13.83716218,0.0,1,Li,PF6,1.0,"[""EC"",""EMC""]","[0.3,0.7]",322.7137304,LiPF6,1.0,mol/l,mol/L,volume,,EC:0.300+EMC:0.700
52,[52],10.1016/j.jpowsour.2010.12.040,"[""10.1016/j.jpowsour.2010.12.040""]",12.04594933,0.0,1,Li,PF6,1.0,"[""EC"",""EMC""]","[0.3,0.7]",312.5720753,LiPF6,1.0,mol/l,mol/L,volume,,EC:0.300+EMC:0.700
53,[53],10.1016/j.jpowsour.2010.12.040,"[""10.1016/j.jpowsour.2010.12.040""]",10.21332669,0.0,1,Li,PF6,1.0,"[""EC"",""EMC""]","[0.3,0.7]",302.7241275,LiPF6,1.0,mol/l,mol/L,volume,,EC:0.300+EMC:0.700
54,[54],10.1016/j.jpowsour.2010.12.040,"[""10.1016/j.jpowsour.2010.12.040""]",9.373393367,0.0,1,Li,PF6,1.0,"[""EC"",""EMC""]","[0.3,0.7]",297.8700566,LiPF6,1.0,mol/l,mol/L,volume,,EC:0.300+EMC:0.700
55,[55],10.1016/j.jpowsour.2010.12.040,"[""10.1016/j.jpowsour.2010.12.040""]",8.545933527,0.0,1,Li,PF6,1.0,"[""EC"",""EMC""]","[0.3,0.7]",292.706816,LiPF6,1.0,mol/l,mol/L,volume,,EC:0.300+EMC:0.700
56,[56],10.1016/j.jpowsour.2010.12.040,"[""10.1016/j.jpowsour.2010.12.040""]",6.873059177,0.0,1,Li,PF6,1.0,"[""EC"",""EMC""]","[0.3,0.7]",282.9062028,LiPF6,1.0,mol/l,mol/L,volume,,EC:0.300+EMC:0.700
57,[57],10.1016/j.jpowsour.2010.12.040,"[""10.1016/j.jpowsour.2010.12.040""]",5.348178506,0.0,1,Li,PF6,1.0,"[""EC"",""EMC""]","[0.3,0.7]",272.939314,LiPF6,1.0,mol/l,mol/L,volume,,EC:0.300+EMC:0.700
58,[58],10.1016/j.jpowsour.2010.12.040,"[""10.1016/j.jpowsour.2010.12.040""]",4.0,0.0,1,Li,PF6,1.0,"[""EC"",""EMC""]","[0.3,0.7]",263.0331754,LiPF6,1.0,mol/l,mol/L,volume,,EC:0.300+EMC:0.700
59,[59],10.1016/j.jpowsour.2010.12.040,"[""10.1016/j.jpowsour.2010.12.040""]",2.76382576,0.0,1,Li,PF6,1.0,"[""EC"",""EMC""]","[0.3,0.7]",253.1395384,LiPF6,1.0,mol/l,mol/L,volume,,EC:0.300+EMC:0.700
60,[60],10.1016/j.jpowsour.2010.12.040,"[""10.1016/j.jpowsour.2010.12.040""]",6.103022078,0.0,1,Li,BF4,1.0,"[""EC"",""EMC""]","[0.3,0.7]",332.8117237,LiBF4,1.0,mol/l,mol/L,volume,,EC:0.300+EMC:0.700
61,[61],10.1016/j.jpowsour.2010.12.040,"[""10.1016/j.jpowsour.2010.12.040""]",5.419257645,0.0,1,Li,BF4,1.0,"[""EC"",""EMC""]","[0.3,0.7]",322.9677005,LiBF4,1.0,mol/l,mol/L,volume,,EC:0.300+EMC:0.700
62,[62],10.1016/j.jpowsour.2010.12.040,"[""10.1016/j.jpowsour.2010.12.040""]",4.748984501,0.0,1,Li,BF4,1.0,"[""EC"",""EMC""]","[0.3,0.7]",312.985053,LiBF4,1.0,mol/l,mol/L,volume,,EC:0.300+EMC:0.700
63,[63],10.1016/j.jpowsour.2010.12.040,"[""10.1016/j.jpowsour.2010.12.040""]",4.080006438,0.0,1,Li,BF4,1.0,"[""EC"",""EMC""]","[0.3,0.7]",302.9428736,LiBF4,1.0,mol/l,mol/L,volume,,EC:0.300+EMC:0.700
64,[64],10.1016/j.jpowsour.2010.12.040,"[""10.1016/j.jpowsour.2010.12.040""]",3.719833623,0.0,1,Li,BF4,1.0,"[""EC"",""EMC""]","[0.3,0.7]",298.0833662,LiBF4,1.0,mol/l,mol/L,volume,,EC:0.300+EMC:0.700
65,[65],10.1016/j.jpowsour.2010.12.040,"[""10.1016/j.jpowsour.2010.12.040""]",3.436529588,0.0,1,Li,BF4,1.0,"[""EC"",""EMC""]","[0.3,0.7]",293.0645169,LiBF4,1.0,mol/l,mol/L,volume,,EC:0.300+EMC:0.700
66,[66],10.1016/j.jpowsour.2010.12.040,"[""10.1016/j.jpowsour.2010.12.040""]",2.856573625,0.0,1,Li,BF4,1.0,"[""EC"",""EMC""]","[0.3,0.7]",283.0889854,LiBF4,1.0,mol/l,mol/L,volume,,EC:0.300+EMC:0.700
67,[67],10.1016/j.jpowsour.2010.12.040,"[""10.1016/j.jpowsour.2010.12.040""]",2.29739671,0.0,1,Li,BF4,1.0,"[""EC"",""EMC""]","[0.3,0.7]",273.103041,LiBF4,1.0,mol/l,mol/L,volume,,EC:0.300+EMC:0.700
68,[68],10.1016/j.jpowsour.2010.12.040,"[""10.1016/j.jpowsour.2010.12.040""]",1.764240962,0.0,1,Li,BF4,1.0,"[""EC"",""EMC""]","[0.3,0.7]",263.1804756,LiBF4,1.0,mol/l,mol/L,volume,,EC:0.300+EMC:0.700
69,[69],10.1016/j.jpowsour.2010.12.040,"[""10.1016/j.jpowsour.2010.12.040""]",1.293633165,0.0,1,Li,BF4,1.0,"[""EC"",""EMC""]","[0.3,0.7]",253.3816835,LiBF4,1.0,mol/l,mol/L,volume,,EC:0.300+EMC:0.700
70,[70],10.1016/j.jpowsour.2010.12.040,"[""10.1016/j.jpowsour.2010.12.040""]",10.48660798,0.0,1,Li,BF4,1.0,"[""EC"",""EMC""]","[0.3,0.7]",332.6559387,LiBF4,1.0,mol/l,mol/L,volume,,EC:0.300+EMC:0.700
71,[71],10.1016/j.jpowsour.2010.12.040,"[""10.1016/j.jpowsour.2010.12.040""]",9.311719622,0.0,1,Li,BF4,1.0,"[""EC"",""EMC""]","[0.3,0.7]",322.8209929,LiBF4,1.0,mol/l,mol/L,volume,,EC:0.300+EMC:0.700
72,[72],10.1016/j.jpowsour.2010.12.040,"[""10.1016/j.jpowsour.2010.12.040""]",8.052985912,0.0,1,Li,BF4,1.0,"[""EC"",""EMC""]","[0.3,0.7]",312.8506316,LiBF4,1.0,mol/l,mol/L,volume,,EC:0.300+EMC:0.700
73,[73],10.1016/j.jpowsour.2010.12.040,"[""10.1016/j.jpowsour.2010.12.040""]",6.827836782,0.0,1,Li,BF4,1.0,"[""EC"",""EMC""]","[0.3,0.7]",302.8200851,LiBF4,1.0,mol/l,mol/L,volume,,EC:0.300+EMC:0.700
74,[74],10.1016/j.jpowsour.2010.12.040,"[""10.1016/j.jpowsour.2010.12.040""]",6.266322617,0.0,1,Li,BF4,1.0,"[""EC"",""EMC""]","[0.3,0.7]",297.9629611,LiBF4,1.0,mol/l,mol/L,volume,,EC:0.300+EMC:0.700
75,[75],10.1016/j.jpowsour.2010.12.040,"[""10.1016/j.jpowsour.2010.12.040""]",5.75098679,0.0,1,Li,BF4,1.0,"[""EC"",""EMC""]","[0.3,0.7]",292.9496041,LiBF4,1.0,mol/l,mol/L,volume,,EC:0.300+EMC:0.700
76,[76],10.1016/j.jpowsour.2010.12.040,"[""10.1016/j.jpowsour.2010.12.040""]",4.717737796,0.0,1,Li,BF4,1.0,"[""EC"",""EMC""]","[0.3,0.7]",283.1288716,LiBF4,1.0,mol/l,mol/L,volume,,EC:0.300+EMC:0.700
77,[77],10.1016/j.jpowsour.2010.12.040,"[""10.1016/j.jpowsour.2010.12.040""]",3.695358381,0.0,1,Li,BF4,1.0,"[""EC"",""EMC""]","[0.3,0.7]",273.0109204,LiBF4,1.0,mol/l,mol/L,volume,,EC:0.300+EMC:0.700
78,[78],10.1016/j.jpowsour.2010.12.040,"[""10.1016/j.jpowsour.2010.12.040""]",2.800557959,0.0,1,Li,BF4,1.0,"[""EC"",""EMC""]","[0.3,0.7]",263.2220822,LiBF4,1.0,mol/l,mol/L,volume,,EC:0.300+EMC:0.700
79,[79],10.1016/j.jpowsour.2010.12.040,"[""10.1016/j.jpowsour.2010.12.040""]",1.973767943,0.0,1,Li,BF4,1.0,"[""EC"",""EMC""]","[0.3,0.7]",253.1956308,LiBF4,1.0,mol/l,mol/L,volume,,EC:0.300+EMC:0.700
106,[106],10.1016/j.jpowsour.2011.06.030,"[""10.1016/j.jpowsour.2011.06.030""]",3.307854125,0.0,1,Li,PF6,1.0,"[""EC"",""DMC""]","[0.5,0.5]",253.4239726,LiPF6,1.0,mol/l,mol/L,weight,,EC:0.500+DMC:0.500
107,[107],10.1016/j.jpowsour.2011.06.030,"[""10.1016/j.jpowsour.2011.06.030""]",4.071672861,0.0,1,Li,PF6,1.0,"[""EC"",""DMC""]","[0.5,0.5]",258.3554795,LiPF6,1.0,mol/l,mol/L,weight,,EC:0.500+DMC:0.500
108,[108],10.1016/j.jpowsour.2011.06.030,"[""10.1016/j.jpowsour.2011.06.030""]",4.838902914,0.0,1,Li,PF6,1.0,"[""EC"",""DMC""]","[0.5,0.5]",263.2869863,LiPF6,1.0,mol/l,mol/L,weight,,EC:0.500+DMC:0.500
109,[109],10.1016/j.jpowsour.2011.06.030,"[""10.1016/j.jpowsour.2011.06.030""]",5.818420512,0.0,1,Li,PF6,1.0,"[""EC"",""DMC""]","[0.5,0.5]",268.2184932,LiPF6,1.0,mol/l,mol/L,weight,,EC:0.500+DMC:0.500
110,[110],10.1016/j.jpowsour.2011.06.030,"[""10.1016/j.jpowsour.2011.06.030""]",6.715351084,0.0,1,Li,PF6,1.0,"[""EC"",""DMC""]","[0.5,0.5]",273.15,LiPF6,1.0,mol/l,mol/L,weight,,EC:0.500+DMC:0.500
111,[111],10.1016/j.jpowsour.2011.06.030,"[""10.1016/j.jpowsour.2011.06.030""]",7.705930369,0.0,1,Li,PF6,1.0,"[""EC"",""DMC""]","[0.5,0.5]",278.2184932,LiPF6,1.0,mol/l,mol/L,weight,,EC:0.500+DMC:0.500
112,[112],10.1016/j.jpowsour.2011.06.030,"[""10.1016/j.jpowsour.2011.06.030""]",8.7903169,0.0,1,Li,PF6,1.0,"[""EC"",""DMC""]","[0.5,0.5]",283.15,LiPF6,1.0,mol/l,mol/L,weight,,EC:0.500+DMC:0.500
113,[113],10.1016/j.jpowsour.2011.06.030,"[""10.1016/j.jpowsour.2011.06.030""]",9.795252881,0.0,1,Li,PF6,1.0,"[""EC"",""DMC""]","[0.5,0.5]",288.0815068,LiPF6,1.0,mol/l,mol/L,weight,,EC:0.500+DMC:0.500
114,[114],10.1016/j.jpowsour.2011.06.030,"[""10.1016/j.jpowsour.2011.06.030""]",10.91507623,0.0,1,Li,PF6,1.0,"[""EC"",""DMC""]","[0.5,0.5]",293.0130137,LiPF6,1.0,mol/l,mol/L,weight,,EC:0.500+DMC:0.500
115,[115],10.1016/j.jpowsour.2011.06.030,"[""10.1016/j.jpowsour.2011.06.030""]",12.09193518,0.0,1,Li,PF6,1.0,"[""EC"",""DMC""]","[0.5,0.5]",297.9445205,LiPF6,1.0,mol/l,mol/L,weight,,EC:0.500+DMC:0.500
116,[116],10.1016/j.jpowsour.2011.06.030,"[""10.1016/j.jpowsour.2011.06.030""]",13.31856972,0.0,1,Li,PF6,1.0,"[""EC"",""DMC""]","[0.5,0.5]",303.0130137,LiPF6,1.0,mol/l,mol/L,weight,,EC:0.500+DMC:0.500
117,[117],10.1016/j.jpowsour.2011.06.030,"[""10.1016/j.jpowsour.2011.06.030""]",15.68921029,0.0,1,Li,PF6,1.0,"[""EC"",""DMC""]","[0.5,0.5]",312.8760274,LiPF6,1.0,mol/l,mol/L,weight,,EC:0.500+DMC:0.500
118,[118],10.1016/j.jpowsour.2011.06.030,"[""10.1016/j.jpowsour.2011.06.030""]",16.97859662,0.0,1,Li,PF6,1.0,"[""EC"",""DMC""]","[0.5,0.5]",317.8075342,LiPF6,1.0,mol/l,mol/L,weight,,EC:0.500+DMC:0.500
119,[119],10.1016/j.jpowsour.2011.07.071,"[""10.1016/j.jpowsour.2011.07.071""]",8.373333333,0.0,1,Li,TFSI,1.0,"[""EC"",""DMC""]","[0.1,0.9]",298.0,LiTFSI,1.0,mol/l,mol/L,weight,,EC:0.100+DMC:0.900
120,[120],10.1016/j.jpowsour.2011.07.071,"[""10.1016/j.jpowsour.2011.07.071""]",9.066666667,0.0,1,Li,TFSI,1.0,"[""EC"",""DMC""]","[0.2,0.8]",298.0,LiTFSI,1.0,mol/l,mol/L,weight,,EC:0.200+DMC:0.800
121,[121],10.1016/j.jpowsour.2011.07.071,"[""10.1016/j.jpowsour.2011.07.071""]",9.3,0.0,1,Li,TFSI,1.0,"[""EC"",""DMC""]","[0.25,0.75]",298.0,LiTFSI,1.0,mol/l,mol/L,weight,,EC:0.250+DMC:0.750
122,[122],10.1016/j.jpowsour.2011.07.071,"[""10.1016/j.jpowsour.2011.07.071""]",9.373333333,0.0,1,Li,TFSI,1.0,"[""EC"",""DMC""]","[0.3,0.7]",298.0,LiTFSI,1.0,mol/l,mol/L,weight,,EC:0.300+DMC:0.700
123,[123],10.1016/j.jpowsour.2011.07.071,"[""10.1016/j.jpowsour.2011.07.071""]",9.446666667,0.0,1,Li,TFSI,1.0,"[""EC"",""DMC""]","[0.4,0.6]",298.0,LiTFSI,1.0,mol/l,mol/L,weight,,EC:0.400+DMC:0.600
124,[124],10.1016/j.jpowsour.2011.07.071,"[""10.1016/j.jpowsour.2011.07.071""]",9.313333333,0.0,1,Li,TFSI,1.0,"[""EC"",""DMC""]","[0.5,0.5]",298.0,LiTFSI,1.0,mol/l,mol/L,weight,,EC:0.500+DMC:0.500
125,[125],10.1016/j.jpowsour.2011.07.071,"[""10.1016/j.jpowsour.2011.07.071""]",9.093333333,0.0,1,Li,TFSI,1.0,"[""EC"",""DMC""]","[0.6,0.4]",298.0,LiTFSI,1.0,mol/l,mol/L,weight,,EC:0.600+DMC:0.400
126,[126],10.1016/j.jpowsour.2011.07.071,"[""10.1016/j.jpowsour.2011.07.071""]",8.886666667,0.0,1,Li,TFSI,1.0,"[""EC"",""DMC""]","[0.7,0.3]",298.0,LiTFSI,1.0,mol/l,mol/L,weight,,EC:0.700+DMC:0.300
127,[127],10.1016/j.jpowsour.2011.07.071,"[""10.1016/j.jpowsour.2011.07.071""]",8.666666667,0.0,1,Li,TFSI,1.0,"[""EC"",""DMC""]","[0.8,0.2]",298.0,LiTFSI,1.0,mol/l,mol/L,weight,,EC:0.800+DMC:0.200
128,[128],10.1016/j.jpowsour.2011.07.071,"[""10.1016/j.jpowsour.2011.07.071""]",7.906666667,0.0,1,Li,TFSI,1.0,"[""EC""]",[1.0],298.0,LiTFSI,1.0,mol/l,mol/L,weight,,EC:1.000
129,[129],10.1016/j.jpowsour.2011.07.071,"[""10.1016/j.jpowsour.2011.07.071""]",6.993333333,0.0,1,Li,TFSI,1.0,"[""DMC""]",[1.0],298.0,LiTFSI,1.0,mol/l,mol/L,weight,,DMC:1.000
130,[130],10.1016/j.jpowsour.2011.07.071,"[""10.1016/j.jpowsour.2011.07.071""]",5.037117229,0.0,1,Li,PF6,1.0,"[""EC"",""DMC""]","[0.5,0.5]",260.9124652,LiPF6,1.0,mol/l,mol/L,molar,,EC:0.500+DMC:0.500
131,[131],10.1016/j.jpowsour.2011.07.071,"[""10.1016/j.jpowsour.2011.07.071""]",5.194092174,0.0,1,Li,PF6,1.0,"[""EC"",""DMC""]","[0.5,0.5]",261.6795546,LiPF6,1.0,mol/l,mol/L,molar,,EC:0.500+DMC:0.500
132,[132],10.1016/j.jpowsour.2011.07.071,"[""10.1016/j.jpowsour.2011.07.071""]",5.247448191,0.0,1,Li,PF6,1.0,"[""EC"",""DMC""]","[0.5,0.5]",262.1373337,LiPF6,1.0,mol/l,mol/L,molar,,EC:0.500+DMC:0.500
133,[133],10.1016/j.jpowsour.2011.07.071,"[""10.1016/j.jpowsour.2011.07.071""]",5.353386947,0.0,1,Li,PF6,1.0,"[""EC"",""DMC""]","[0.5,0.5]",262.90133,LiPF6,1.0,mol/l,mol/L,molar,,EC:0.500+DMC:0.500
134,[134],10.1016/j.jpowsour.2011.07.071,"[""10.1016/j.jpowsour.2011.07.071""]",5.457005877,0.0,1,Li,PF6,1.0,"[""EC"",""DMC""]","[0.5,0.5]",263.2106403,LiPF6,1.0,mol/l,mol/L,molar,,EC:0.500+DMC:0.500
135,[135],10.1016/j.jpowsour.2011.07.071,"[""10.1016/j.jpowsour.2011.07.071""]",5.615527374,0.0,1,Li,PF6,1.0,"[""EC"",""DMC""]","[0.5,0.5]",264.2808537,LiPF6,1.0,mol/l,mol/L,molar,,EC:0.500+DMC:0.500
136,[136],10.1016/j.jpowsour.2011.07.071,"[""10.1016/j.jpowsour.2011.07.071""]",5.77250232,0.0,1,Li,PF6,1.0,"[""EC"",""DMC""]","[0.5,0.5]",265.0479431,LiPF6,1.0,mol/l,mol/L,molar,,EC:0.500+DMC:0.500
137,[137],10.1016/j.jpowsour.2011.07.071,"[""10.1016/j.jpowsour.2011.07.071""]",6.033096195,0.0,1,Li,PF6,1.0,"[""EC"",""DMC""]","[0.5,0.5]",266.1243427,LiPF6,1.0,mol/l,mol/L,molar,,EC:0.500+DMC:0.500
138,[138],10.1016/j.jpowsour.2011.07.071,"[""10.1016/j.jpowsour.2011.07.071""]",6.143674606,0.0,1,Li,PF6,1.0,"[""EC"",""DMC""]","[0.5,0.5]",267.7977111,LiPF6,1.0,mol/l,mol/L,molar,,EC:0.500+DMC:0.500
139,[139],10.1016/j.jpowsour.2011.07.071,"[""10.1016/j.jpowsour.2011.07.071""]",6.196257346,0.0,1,Li,PF6,1.0,"[""EC"",""DMC""]","[0.5,0.5]",268.1039282,LiPF6,1.0,mol/l,mol/L,molar,,EC:0.500+DMC:0.500
140,[140],10.1016/j.jpowsour.2011.07.071,"[""10.1016/j.jpowsour.2011.07.071""]",6.405041757,0.0,1,Li,PF6,1.0,"[""EC"",""DMC""]","[0.5,0.5]",269.0256727,LiPF6,1.0,mol/l,mol/L,molar,,EC:0.500+DMC:0.500
141,[141],10.1016/j.jpowsour.2011.07.071,"[""10.1016/j.jpowsour.2011.07.071""]",6.562789978,0.0,1,Li,PF6,1.0,"[""EC"",""DMC""]","[0.5,0.5]",269.9443242,LiPF6,1.0,mol/l,mol/L,molar,,EC:0.500+DMC:0.500
142,[142],10.1016/j.jpowsour.2011.07.071,"[""10.1016/j.jpowsour.2011.07.071""]",6.670275286,0.0,1,Li,PF6,1.0,"[""EC"",""DMC""]","[0.5,0.5]",271.0114445,LiPF6,1.0,mol/l,mol/L,molar,,EC:0.500+DMC:0.500
143,[143],10.1016/j.jpowsour.2011.07.071,"[""10.1016/j.jpowsour.2011.07.071""]",6.880606248,0.0,1,Li,PF6,1.0,"[""EC"",""DMC""]","[0.5,0.5]",272.236313,LiPF6,1.0,mol/l,mol/L,molar,,EC:0.500+DMC:0.500
144,[144],10.1016/j.jpowsour.2011.07.071,"[""10.1016/j.jpowsour.2011.07.071""]",6.98731828,0.0,1,Li,PF6,1.0,"[""EC"",""DMC""]","[0.5,0.5]",273.1518713,LiPF6,1.0,mol/l,mol/L,molar,,EC:0.500+DMC:0.500
145,[145],10.1016/j.jpowsour.2011.07.071,"[""10.1016/j.jpowsour.2011.07.071""]",7.039127745,0.0,1,Li,PF6,1.0,"[""EC"",""DMC""]","[0.5,0.5]",273.3065264,LiPF6,1.0,mol/l,mol/L,molar,,EC:0.500+DMC:0.500
146,[146],10.1016/j.jpowsour.2011.07.071,"[""10.1016/j.jpowsour.2011.07.071""]",7.091710486,0.0,1,Li,PF6,1.0,"[""EC"",""DMC""]","[0.5,0.5]",273.6127436,LiPF6,1.0,mol/l,mol/L,molar,,EC:0.500+DMC:0.500
147,[147],10.1016/j.jpowsour.2011.07.071,"[""10.1016/j.jpowsour.2011.07.071""]",7.302041448,0.0,1,Li,PF6,1.0,"[""EC"",""DMC""]","[0.5,0.5]",274.8376121,LiPF6,1.0,mol/l,mol/L,molar,,EC:0.500+DMC:0.500
148,[148],10.1016/j.jpowsour.2011.07.071,"[""10.1016/j.jpowsour.2011.07.071""]",7.455150015,0.0,1,Li,PF6,1.0,"[""EC"",""DMC""]","[0.5,0.5]",274.8468914,LiPF6,1.0,mol/l,mol/L,molar,,EC:0.500+DMC:0.500
149,[149],10.1016/j.jpowsour.2011.07.071,"[""10.1016/j.jpowsour.2011.07.071""]",7.508506032,0.0,1,Li,PF6,1.0,"[""EC"",""DMC""]","[0.5,0.5]",275.3046706,LiPF6,1.0,mol/l,mol/L,molar,,EC:0.500+DMC:0.500
150,[150],10.1016/j.jpowsour.2011.07.071,"[""10.1016/j.jpowsour.2011.07.071""]",7.667800804,0.0,1,Li,PF6,1.0,"[""EC"",""DMC""]","[0.5,0.5]",276.526446,LiPF6,1.0,mol/l,mol/L,molar,,EC:0.500+DMC:0.500
151,[151],10.1016/j.jpowsour.2011.07.071,"[""10.1016/j.jpowsour.2011.07.071""]",7.772966285,0.0,1,Li,PF6,1.0,"[""EC"",""DMC""]","[0.5,0.5]",277.1388803,LiPF6,1.0,mol/l,mol/L,molar,,EC:0.500+DMC:0.500
152,[152],10.1016/j.jpowsour.2011.07.071,"[""10.1016/j.jpowsour.2011.07.071""]",7.982523972,0.0,1,Li,PF6,1.0,"[""EC"",""DMC""]","[0.5,0.5]",278.2121868,LiPF6,1.0,mol/l,mol/L,molar,,EC:0.500+DMC:0.500
153,[153],10.1016/j.jpowsour.2011.07.071,"[""10.1016/j.jpowsour.2011.07.071""]",8.242344572,0.0,1,Li,PF6,1.0,"[""EC"",""DMC""]","[0.5,0.5]",279.1370244,LiPF6,1.0,mol/l,mol/L,molar,,EC:0.500+DMC:0.500
154,[154],10.1016/j.jpowsour.2011.07.071,"[""10.1016/j.jpowsour.2011.07.071""]",8.501391896,0.0,1,Li,PF6,1.0,"[""EC"",""DMC""]","[0.5,0.5]",279.9103,LiPF6,1.0,mol/l,mol/L,molar,,EC:0.500+DMC:0.500
155,[155],10.1016/j.jpowsour.2011.07.071,"[""10.1016/j.jpowsour.2011.07.071""]",8.813795237,0.0,1,Li,PF6,1.0,"[""EC"",""DMC""]","[0.5,0.5]",281.1413548,LiPF6,1.0,mol/l,mol/L,molar,,EC:0.500+DMC:0.500
156,[156],10.1016/j.jpowsour.2011.07.071,"[""10.1016/j.jpowsour.2011.07.071""]",8.92205382,0.0,1,Li,PF6,1.0,"[""EC"",""DMC""]","[0.5,0.5]",282.3600371,LiPF6,1.0,mol/l,mol/L,molar,,EC:0.500+DMC:0.500
157,[157],10.1016/j.jpowsour.2011.07.071,"[""10.1016/j.jpowsour.2011.07.071""]",9.07825549,0.0,1,Li,PF6,1.0,"[""EC"",""DMC""]","[0.5,0.5]",282.9755645,LiPF6,1.0,mol/l,mol/L,molar,,EC:0.500+DMC:0.500
158,[158],10.1016/j.jpowsour.2011.07.071,"[""10.1016/j.jpowsour.2011.07.071""]",9.182647696,0.0,1,Li,PF6,1.0,"[""EC"",""DMC""]","[0.5,0.5]",283.4364367,LiPF6,1.0,mol/l,mol/L,molar,,EC:0.500+DMC:0.500
159,[159],10.1016/j.jpowsour.2011.07.071,"[""10.1016/j.jpowsour.2011.07.071""]",9.341169193,0.0,1,Li,PF6,1.0,"[""EC"",""DMC""]","[0.5,0.5]",284.5066502,LiPF6,1.0,mol/l,mol/L,molar,,EC:0.500+DMC:0.500
160,[160],10.1016/j.jpowsour.2011.07.071,"[""10.1016/j.jpowsour.2011.07.071""]",9.500463965,0.0,1,Li,PF6,1.0,"[""EC"",""DMC""]","[0.5,0.5]",285.7284256,LiPF6,1.0,mol/l,mol/L,molar,,EC:0.500+DMC:0.500
161,[161],10.1016/j.jpowsour.2011.07.071,"[""10.1016/j.jpowsour.2011.07.071""]",9.658985462,0.0,1,Li,PF6,1.0,"[""EC"",""DMC""]","[0.5,0.5]",286.798639,LiPF6,1.0,mol/l,mol/L,molar,,EC:0.500+DMC:0.500
162,[162],10.1016/j.jpowsour.2011.07.071,"[""10.1016/j.jpowsour.2011.07.071""]",9.612588927,0.0,1,Li,PF6,1.0,"[""EC"",""DMC""]","[0.5,0.5]",287.704918,LiPF6,1.0,mol/l,mol/L,molar,,EC:0.500+DMC:0.500
163,[163],10.1016/j.jpowsour.2011.07.071,"[""10.1016/j.jpowsour.2011.07.071""]",9.821373337,0.0,1,Li,PF6,1.0,"[""EC"",""DMC""]","[0.5,0.5]",288.6266625,LiPF6,1.0,mol/l,mol/L,molar,,EC:0.500+DMC:0.500
164,[164],10.1016/j.jpowsour.2011.07.071,"[""10.1016/j.jpowsour.2011.07.071""]",9.976028457,0.0,1,Li,PF6,1.0,"[""EC"",""DMC""]","[0.5,0.5]",288.9390659,LiPF6,1.0,mol/l,mol/L,molar,,EC:0.500+DMC:0.500
165,[165],10.1016/j.jpowsour.2011.07.071,"[""10.1016/j.jpowsour.2011.07.071""]",10.1299103,0.0,1,Li,PF6,1.0,"[""EC"",""DMC""]","[0.5,0.5]",289.0999072,LiPF6,1.0,mol/l,mol/L,molar,,EC:0.500+DMC:0.500
166,[166],10.1016/j.jpowsour.2011.07.071,"[""10.1016/j.jpowsour.2011.07.071""]",10.28456542,0.0,1,Li,PF6,1.0,"[""EC"",""DMC""]","[0.5,0.5]",289.4123105,LiPF6,1.0,mol/l,mol/L,molar,,EC:0.500+DMC:0.500
167,[167],10.1016/j.jpowsour.2011.07.071,"[""10.1016/j.jpowsour.2011.07.071""]",10.33792144,0.0,1,Li,PF6,1.0,"[""EC"",""DMC""]","[0.5,0.5]",289.8700897,LiPF6,1.0,mol/l,mol/L,molar,,EC:0.500+DMC:0.500
168,[168],10.1016/j.jpowsour.2011.07.071,"[""10.1016/j.jpowsour.2011.07.071""]",10.2915249,0.0,1,Li,PF6,1.0,"[""EC"",""DMC""]","[0.5,0.5]",290.7763687,LiPF6,1.0,mol/l,mol/L,molar,,EC:0.500+DMC:0.500
169,[169],10.1016/j.jpowsour.2011.07.071,"[""10.1016/j.jpowsour.2011.07.071""]",10.39978348,0.0,1,Li,PF6,1.0,"[""EC"",""DMC""]","[0.5,0.5]",291.995051,LiPF6,1.0,mol/l,mol/L,molar,,EC:0.500+DMC:0.500
170,[170],10.1016/j.jpowsour.2011.07.071,"[""10.1016/j.jpowsour.2011.07.071""]",10.55907826,0.0,1,Li,PF6,1.0,"[""EC"",""DMC""]","[0.5,0.5]",293.2168265,LiPF6,1.0,mol/l,mol/L,molar,,EC:0.500+DMC:0.500
171,[171],10.1016/j.jpowsour.2011.07.071,"[""10.1016/j.jpowsour.2011.07.071""]",10.66269719,0.0,1,Li,PF6,1.0,"[""EC"",""DMC""]","[0.5,0.5]",293.5261367,LiPF6,1.0,mol/l,mol/L,molar,,EC:0.500+DMC:0.500
172,[172],10.1016/j.jpowsour.2011.07.071,"[""10.1016/j.jpowsour.2011.07.071""]",10.82044541,0.0,1,Li,PF6,1.0,"[""EC"",""DMC""]","[0.5,0.5]",294.4447881,LiPF6,1.0,mol/l,mol/L,molar,,EC:0.500+DMC:0.500
173,[173],10.1016/j.jpowsour.2011.07.071,"[""10.1016/j.jpowsour.2011.07.071""]",11.03077637,0.0,1,Li,PF6,1.0,"[""EC"",""DMC""]","[0.5,0.5]",295.6696567,LiPF6,1.0,mol/l,mol/L,molar,,EC:0.500+DMC:0.500
174,[174],10.1016/j.jpowsour.2011.07.071,"[""10.1016/j.jpowsour.2011.07.071""]",11.24188061,0.0,1,Li,PF6,1.0,"[""EC"",""DMC""]","[0.5,0.5]",297.0460872,LiPF6,1.0,mol/l,mol/L,molar,,EC:0.500+DMC:0.500
175,[175],10.1016/j.jpowsour.2011.07.071,"[""10.1016/j.jpowsour.2011.07.071""]",11.40426848,0.0,1,Li,PF6,1.0,"[""EC"",""DMC""]","[0.5,0.5]",298.8741107,LiPF6,1.0,mol/l,mol/L,molar,,EC:0.500+DMC:0.500
176,[176],10.1016/j.jpowsour.2011.07.071,"[""10.1016/j.jpowsour.2011.07.071""]",12.03448809,0.0,1,Li,PF6,1.0,"[""EC"",""DMC""]","[0.5,0.5]",302.3971543,LiPF6,1.0,mol/l,mol/L,molar,,EC:0.500+DMC:0.500
177,[177],10.1016/j.jpowsour.2011.07.071,"[""10.1016/j.jpowsour.2011.07.071""]",13.49520569,0.0,1,Li,PF6,1.0,"[""EC"",""DMC""]","[0.5,0.5]",308.6978039,LiPF6,1.0,mol/l,mol/L,molar,,EC:0.500+DMC:0.500
178,[178],10.1016/j.jpowsour.2011.07.071,"[""10.1016/j.jpowsour.2011.07.071""]",14.12387875,0.0,1,Li,PF6,1.0,"[""EC"",""DMC""]","[0.5,0.5]",311.9177235,LiPF6,1.0,mol/l,mol/L,molar,,EC:0.500+DMC:0.500
179,[179],10.1016/j.jpowsour.2011.07.071,"[""10.1016/j.jpowsour.2011.07.071""]",14.59480359,0.0,1,Li,PF6,1.0,"[""EC"",""DMC""]","[0.5,0.5]",314.2189916,LiPF6,1.0,mol/l,mol/L,molar,,EC:0.500+DMC:0.500
180,[180],10.1016/j.jpowsour.2011.07.071,"[""10.1016/j.jpowsour.2011.07.071""]",15.06418187,0.0,1,Li,PF6,1.0,"[""EC"",""DMC""]","[0.5,0.5]",316.2171358,LiPF6,1.0,mol/l,mol/L,molar,,EC:0.500+DMC:0.500
181,[181],10.1016/j.jpowsour.2011.07.071,"[""10.1016/j.jpowsour.2011.07.071""]",15.38045159,0.0,1,Li,PF6,1.0,"[""EC"",""DMC""]","[0.5,0.5]",318.2060006,LiPF6,1.0,mol/l,mol/L,molar,,EC:0.500+DMC:0.500
182,[182],10.1016/j.jpowsour.2011.07.071,"[""10.1016/j.jpowsour.2011.07.071""]",15.85137643,0.0,1,Li,PF6,1.0,"[""EC"",""DMC""]","[0.5,0.5]",320.5072688,LiPF6,1.0,mol/l,mol/L,molar,,EC:0.500+DMC:0.500
183,[183],10.1016/j.jpowsour.2011.07.071,"[""10.1016/j.jpowsour.2011.07.071""]",16.90303124,0.0,1,Li,PF6,1.0,"[""EC"",""DMC""]","[0.5,0.5]",326.6316115,LiPF6,1.0,mol/l,mol/L,molar,,EC:0.500+DMC:0.500
184,[184],10.1016/j.jpowsour.2011.07.071,"[""10.1016/j.jpowsour.2011.07.071""]",17.68171976,0.0,1,Li,PF6,1.0,"[""EC"",""DMC""]","[0.5,0.5]",329.2545623,LiPF6,1.0,mol/l,mol/L,molar,,EC:0.500+DMC:0.500
185,[185],10.1016/j.jpowsour.2011.07.071,"[""10.1016/j.jpowsour.2011.07.071""]",18.36452212,0.0,1,Li,PF6,1.0,"[""EC"",""DMC""]","[0.5,0.5]",333.0838231,LiPF6,1.0,mol/l,mol/L,molar,,EC:0.500+DMC:0.500
186,[186],10.1016/j.jpowsour.2011.07.071,"[""10.1016/j.jpowsour.2011.07.071""]",18.89189607,0.0,1,Li,PF6,1.0,"[""EC"",""DMC""]","[0.5,0.5]",336.4491185,LiPF6,1.0,mol/l,mol/L,molar,,EC:0.500+DMC:0.500
187,[187],10.1016/j.jpowsour.2011.07.071,"[""10.1016/j.jpowsour.2011.07.071""]",19.67445097,0.0,1,Li,PF6,1.0,"[""EC"",""DMC""]","[0.5,0.5]",339.8298794,LiPF6,1.0,mol/l,mol/L,molar,,EC:0.500+DMC:0.500
188,[188],10.1016/j.jpowsour.2011.07.071,"[""10.1016/j.jpowsour.2011.07.071""]",20.20027838,0.0,1,Li,PF6,1.0,"[""EC"",""DMC""]","[0.5,0.5]",342.8920507,LiPF6,1.0,mol/l,mol/L,molar,,EC:0.500+DMC:0.500
189,[189],10.1016/j.jpowsour.2011.07.071,"[""10.1016/j.jpowsour.2011.07.071""]",20.82817816,0.0,1,Li,PF6,1.0,"[""EC"",""DMC""]","[0.5,0.5]",345.9604083,LiPF6,1.0,mol/l,mol/L,molar,,EC:0.500+DMC:0.500
190,[190],10.1016/j.jpowsour.2011.07.071,"[""10.1016/j.jpowsour.2011.07.071""]",21.40194865,0.0,1,Li,PF6,1.0,"[""EC"",""DMC""]","[0.5,0.5]",348.4194247,LiPF6,1.0,mol/l,mol/L,molar,,EC:0.500+DMC:0.500
191,[191],10.1016/j.jpowsour.2011.07.071,"[""10.1016/j.jpowsour.2011.07.071""]",21.92932261,0.0,1,Li,PF6,1.0,"[""EC"",""DMC""]","[0.5,0.5]",351.7847201,LiPF6,1.0,mol/l,mol/L,molar,,EC:0.500+DMC:0.500
192,[192],10.1016/j.jpowsour.2011.07.071,"[""10.1016/j.jpowsour.2011.07.071""]",22.55335602,0.0,1,Li,PF6,1.0,"[""EC"",""DMC""]","[0.5,0.5]",354.0952676,LiPF6,1.0,mol/l,mol/L,molar,,EC:0.500+DMC:0.500
193,[193],10.1016/j.jpowsour.2011.07.071,"[""10.1016/j.jpowsour.2011.07.071""]",3.379987628,0.0,1,Li,TFSI,1.0,"[""EC"",""DMC""]","[0.5,0.5]",256.1150634,LiTFSI,1.0,mol/l,mol/L,molar,,EC:0.500+DMC:0.500
194,[194],10.1016/j.jpowsour.2011.07.071,"[""10.1016/j.jpowsour.2011.07.071""]",3.48669966,0.0,1,Li,TFSI,1.0,"[""EC"",""DMC""]","[0.5,0.5]",257.0306217,LiTFSI,1.0,mol/l,mol/L,molar,,EC:0.500+DMC:0.500
195,[195],10.1016/j.jpowsour.2011.07.071,"[""10.1016/j.jpowsour.2011.07.071""]",3.543148778,0.0,1,Li,TFSI,1.0,"[""EC"",""DMC""]","[0.5,0.5]",258.0946489,LiTFSI,1.0,mol/l,mol/L,molar,,EC:0.500+DMC:0.500
196,[196],10.1016/j.jpowsour.2011.07.071,"[""10.1016/j.jpowsour.2011.07.071""]",3.598824621,0.0,1,Li,TFSI,1.0,"[""EC"",""DMC""]","[0.5,0.5]",259.0071141,LiTFSI,1.0,mol/l,mol/L,molar,,EC:0.500+DMC:0.500
197,[197],10.1016/j.jpowsour.2011.07.071,"[""10.1016/j.jpowsour.2011.07.071""]",3.603464275,0.0,1,Li,TFSI,1.0,"[""EC"",""DMC""]","[0.5,0.5]",259.9164862,LiTFSI,1.0,mol/l,mol/L,molar,,EC:0.500+DMC:0.500
198,[198],10.1016/j.jpowsour.2011.07.071,"[""10.1016/j.jpowsour.2011.07.071""]",3.712496134,0.0,1,Li,TFSI,1.0,"[""EC"",""DMC""]","[0.5,0.5]",261.2867306,LiTFSI,1.0,mol/l,mol/L,molar,,EC:0.500+DMC:0.500
199,[199],10.1016/j.jpowsour.2011.07.071,"[""10.1016/j.jpowsour.2011.07.071""]",3.718682338,0.0,1,Li,TFSI,1.0,"[""EC"",""DMC""]","[0.5,0.5]",262.4992267,LiTFSI,1.0,mol/l,mol/L,molar,,EC:0.500+DMC:0.500
200,[200],10.1016/j.jpowsour.2011.07.071,"[""10.1016/j.jpowsour.2011.07.071""]",3.774358181,0.0,1,Li,TFSI,1.0,"[""EC"",""DMC""]","[0.5,0.5]",263.4116919,LiTFSI,1.0,mol/l,mol/L,molar,,EC:0.500+DMC:0.500
201,[201],10.1016/j.jpowsour.2011.07.071,"[""10.1016/j.jpowsour.2011.07.071""]",3.778224559,0.0,1,Li,TFSI,1.0,"[""EC"",""DMC""]","[0.5,0.5]",264.169502,LiTFSI,1.0,mol/l,mol/L,molar,,EC:0.500+DMC:0.500
202,[202],10.1016/j.jpowsour.2011.07.071,"[""10.1016/j.jpowsour.2011.07.071""]",3.884163316,0.0,1,Li,TFSI,1.0,"[""EC"",""DMC""]","[0.5,0.5]",264.9334983,LiTFSI,1.0,mol/l,mol/L,molar,,EC:0.500+DMC:0.500
203,[203],10.1016/j.jpowsour.2011.07.071,"[""10.1016/j.jpowsour.2011.07.071""]",4.041911537,0.0,1,Li,TFSI,1.0,"[""EC"",""DMC""]","[0.5,0.5]",265.8521497,LiTFSI,1.0,mol/l,mol/L,molar,,EC:0.500+DMC:0.500
204,[204],10.1016/j.jpowsour.2011.07.071,"[""10.1016/j.jpowsour.2011.07.071""]",4.20120631,0.0,1,Li,TFSI,1.0,"[""EC"",""DMC""]","[0.5,0.5]",267.0739251,LiTFSI,1.0,mol/l,mol/L,molar,,EC:0.500+DMC:0.500
205,[205],10.1016/j.jpowsour.2011.07.071,"[""10.1016/j.jpowsour.2011.07.071""]",4.20816579,0.0,1,Li,TFSI,1.0,"[""EC"",""DMC""]","[0.5,0.5]",268.4379833,LiTFSI,1.0,mol/l,mol/L,molar,,EC:0.500+DMC:0.500
206,[206],10.1016/j.jpowsour.2011.07.071,"[""10.1016/j.jpowsour.2011.07.071""]",4.215125271,0.0,1,Li,TFSI,1.0,"[""EC"",""DMC""]","[0.5,0.5]",269.8020414,LiTFSI,1.0,mol/l,mol/L,molar,,EC:0.500+DMC:0.500
207,[207],10.1016/j.jpowsour.2011.07.071,"[""10.1016/j.jpowsour.2011.07.071""]",4.323383854,0.0,1,Li,TFSI,1.0,"[""EC"",""DMC""]","[0.5,0.5]",271.0207238,LiTFSI,1.0,mol/l,mol/L,molar,,EC:0.500+DMC:0.500
208,[208],10.1016/j.jpowsour.2011.07.071,"[""10.1016/j.jpowsour.2011.07.071""]",4.531394989,0.0,1,Li,TFSI,1.0,"[""EC"",""DMC""]","[0.5,0.5]",271.7909063,LiTFSI,1.0,mol/l,mol/L,molar,,EC:0.500+DMC:0.500
209,[209],10.1016/j.jpowsour.2011.07.071,"[""10.1016/j.jpowsour.2011.07.071""]",4.739406124,0.0,1,Li,TFSI,1.0,"[""EC"",""DMC""]","[0.5,0.5]",272.5610888,LiTFSI,1.0,mol/l,mol/L,molar,,EC:0.500+DMC:0.500
210,[210],10.1016/j.jpowsour.2011.07.071,"[""10.1016/j.jpowsour.2011.07.071""]",4.94741726,0.0,1,Li,TFSI,1.0,"[""EC"",""DMC""]","[0.5,0.5]",273.3312713,LiTFSI,1.0,mol/l,mol/L,molar,,EC:0.500+DMC:0.500
211,[211],10.1016/j.jpowsour.2011.07.071,"[""10.1016/j.jpowsour.2011.07.071""]",4.95437674,0.0,1,Li,TFSI,1.0,"[""EC"",""DMC""]","[0.5,0.5]",274.6953294,LiTFSI,1.0,mol/l,mol/L,molar,,EC:0.500+DMC:0.500
212,[212],10.1016/j.jpowsour.2011.07.071,"[""10.1016/j.jpowsour.2011.07.071""]",5.010052583,0.0,1,Li,TFSI,1.0,"[""EC"",""DMC""]","[0.5,0.5]",275.6077946,LiTFSI,1.0,mol/l,mol/L,molar,,EC:0.500+DMC:0.500
213,[213],10.1016/j.jpowsour.2011.07.071,"[""10.1016/j.jpowsour.2011.07.071""]",5.119857717,0.0,1,Li,TFSI,1.0,"[""EC"",""DMC""]","[0.5,0.5]",277.129601,LiTFSI,1.0,mol/l,mol/L,molar,,EC:0.500+DMC:0.500
214,[214],10.1016/j.jpowsour.2011.07.071,"[""10.1016/j.jpowsour.2011.07.071""]",5.276059388,0.0,1,Li,TFSI,1.0,"[""EC"",""DMC""]","[0.5,0.5]",277.7451284,LiTFSI,1.0,mol/l,mol/L,molar,,EC:0.500+DMC:0.500
215,[215],10.1016/j.jpowsour.2011.07.071,"[""10.1016/j.jpowsour.2011.07.071""]",5.43535416,0.0,1,Li,TFSI,1.0,"[""EC"",""DMC""]","[0.5,0.5]",278.9669038,LiTFSI,1.0,mol/l,mol/L,molar,,EC:0.500+DMC:0.500
216,[216],10.1016/j.jpowsour.2011.07.071,"[""10.1016/j.jpowsour.2011.07.071""]",5.647231673,0.0,1,Li,TFSI,1.0,"[""EC"",""DMC""]","[0.5,0.5]",280.4948964,LiTFSI,1.0,mol/l,mol/L,molar,,EC:0.500+DMC:0.500
217,[217],10.1016/j.jpowsour.2011.07.071,"[""10.1016/j.jpowsour.2011.07.071""]",5.856016084,0.0,1,Li,TFSI,1.0,"[""EC"",""DMC""]","[0.5,0.5]",281.4166409,LiTFSI,1.0,mol/l,mol/L,molar,,EC:0.500+DMC:0.500
218,[218],10.1016/j.jpowsour.2011.07.071,"[""10.1016/j.jpowsour.2011.07.071""]",5.910918651,0.0,1,Li,TFSI,1.0,"[""EC"",""DMC""]","[0.5,0.5]",282.1775441,LiTFSI,1.0,mol/l,mol/L,molar,,EC:0.500+DMC:0.500
219,[219],10.1016/j.jpowsour.2011.07.071,"[""10.1016/j.jpowsour.2011.07.071""]",6.170739251,0.0,1,Li,TFSI,1.0,"[""EC"",""DMC""]","[0.5,0.5]",283.1023817,LiTFSI,1.0,mol/l,mol/L,molar,,EC:0.500+DMC:0.500
220,[220],10.1016/j.jpowsour.2011.07.071,"[""10.1016/j.jpowsour.2011.07.071""]",6.484689143,0.0,1,Li,TFSI,1.0,"[""EC"",""DMC""]","[0.5,0.5]",284.6365605,LiTFSI,1.0,mol/l,mol/L,molar,,EC:0.500+DMC:0.500
221,[221],10.1016/j.jpowsour.2011.07.071,"[""10.1016/j.jpowsour.2011.07.071""]",6.596040829,0.0,1,Li,TFSI,1.0,"[""EC"",""DMC""]","[0.5,0.5]",286.4614909,LiTFSI,1.0,mol/l,mol/L,molar,,EC:0.500+DMC:0.500
222,[222],10.1016/j.jpowsour.2011.07.071,"[""10.1016/j.jpowsour.2011.07.071""]",7.065419115,0.0,1,Li,TFSI,1.0,"[""EC"",""DMC""]","[0.5,0.5]",288.459635,LiTFSI,1.0,mol/l,mol/L,molar,,EC:0.500+DMC:0.500
223,[223],10.1016/j.jpowsour.2011.07.071,"[""10.1016/j.jpowsour.2011.07.071""]",7.226260439,0.0,1,Li,TFSI,1.0,"[""EC"",""DMC""]","[0.5,0.5]",289.9845345,LiTFSI,1.0,mol/l,mol/L,molar,,EC:0.500+DMC:0.500
224,[224],10.1016/j.jpowsour.2011.07.071,"[""10.1016/j.jpowsour.2011.07.071""]",7.696412001,0.0,1,Li,TFSI,1.0,"[""EC"",""DMC""]","[0.5,0.5]",292.1342406,LiTFSI,1.0,mol/l,mol/L,molar,,EC:0.500+DMC:0.500
225,[225],10.1016/j.jpowsour.2011.07.071,"[""10.1016/j.jpowsour.2011.07.071""]",8.064491185,0.0,1,Li,TFSI,1.0,"[""EC"",""DMC""]","[0.5,0.5]",294.2777606,LiTFSI,1.0,mol/l,mol/L,molar,,EC:0.500+DMC:0.500
226,[226],10.1016/j.jpowsour.2011.07.071,"[""10.1016/j.jpowsour.2011.07.071""]",8.638261676,0.0,1,Li,TFSI,1.0,"[""EC"",""DMC""]","[0.5,0.5]",296.736777,LiTFSI,1.0,mol/l,mol/L,molar,,EC:0.500+DMC:0.500
227,[227],10.1016/j.jpowsour.2011.07.071,"[""10.1016/j.jpowsour.2011.07.071""]",8.849365914,0.0,1,Li,TFSI,1.0,"[""EC"",""DMC""]","[0.5,0.5]",298.1132075,LiTFSI,1.0,mol/l,mol/L,molar,,EC:0.500+DMC:0.500
228,[228],10.1016/j.jpowsour.2011.07.071,"[""10.1016/j.jpowsour.2011.07.071""]",8.9607176,0.0,1,Li,TFSI,1.0,"[""EC"",""DMC""]","[0.5,0.5]",299.938138,LiTFSI,1.0,mol/l,mol/L,molar,,EC:0.500+DMC:0.500
229,[229],10.1016/j.jpowsour.2011.07.071,"[""10.1016/j.jpowsour.2011.07.071""]",9.638107021,0.0,1,Li,TFSI,1.0,"[""EC"",""DMC""]","[0.5,0.5]",302.7064646,LiTFSI,1.0,mol/l,mol/L,molar,,EC:0.500+DMC:0.500
230,[230],10.1016/j.jpowsour.2011.07.071,"[""10.1016/j.jpowsour.2011.07.071""]",9.799721621,0.0,1,Li,TFSI,1.0,"[""EC"",""DMC""]","[0.5,0.5]",304.3829261,LiTFSI,1.0,mol/l,mol/L,molar,,EC:0.500+DMC:0.500
231,[231],10.1016/j.jpowsour.2011.07.071,"[""10.1016/j.jpowsour.2011.07.071""]",10.11444479,0.0,1,Li,TFSI,1.0,"[""EC"",""DMC""]","[0.5,0.5]",306.0686669,LiTFSI,1.0,mol/l,mol/L,molar,,EC:0.500+DMC:0.500
232,[232],10.1016/j.jpowsour.2011.07.071,"[""10.1016/j.jpowsour.2011.07.071""]",10.78951438,0.0,1,Li,TFSI,1.0,"[""EC"",""DMC""]","[0.5,0.5]",308.3823075,LiTFSI,1.0,mol/l,mol/L,molar,,EC:0.500+DMC:0.500
233,[233],10.1016/j.jpowsour.2011.07.071,"[""10.1016/j.jpowsour.2011.07.071""]",11.15682029,0.0,1,Li,TFSI,1.0,"[""EC"",""DMC""]","[0.5,0.5]",310.3742654,LiTFSI,1.0,mol/l,mol/L,molar,,EC:0.500+DMC:0.500
234,[234],10.1016/j.jpowsour.2011.07.071,"[""10.1016/j.jpowsour.2011.07.071""]",11.83343644,0.0,1,Li,TFSI,1.0,"[""EC"",""DMC""]","[0.5,0.5]",312.99103,LiTFSI,1.0,mol/l,mol/L,molar,,EC:0.500+DMC:0.500
235,[235],10.1016/j.jpowsour.2011.07.071,"[""10.1016/j.jpowsour.2011.07.071""]",12.0437674,0.0,1,Li,TFSI,1.0,"[""EC"",""DMC""]","[0.5,0.5]",314.2158985,LiTFSI,1.0,mol/l,mol/L,molar,,EC:0.500+DMC:0.500
236,[236],10.1016/j.jpowsour.2011.07.071,"[""10.1016/j.jpowsour.2011.07.071""]",12.46288277,0.0,1,Li,TFSI,1.0,"[""EC"",""DMC""]","[0.5,0.5]",316.3625116,LiTFSI,1.0,mol/l,mol/L,molar,,EC:0.500+DMC:0.500
237,[237],10.1016/j.jpowsour.2011.07.071,"[""10.1016/j.jpowsour.2011.07.071""]",12.88122487,0.0,1,Li,TFSI,1.0,"[""EC"",""DMC""]","[0.5,0.5]",318.3575626,LiTFSI,1.0,mol/l,mol/L,molar,,EC:0.500+DMC:0.500
238,[238],10.1016/j.jpowsour.2011.07.071,"[""10.1016/j.jpowsour.2011.07.071""]",13.24930405,0.0,1,Li,TFSI,1.0,"[""EC"",""DMC""]","[0.5,0.5]",320.5010826,LiTFSI,1.0,mol/l,mol/L,molar,,EC:0.500+DMC:0.500
239,[239],10.1016/j.jpowsour.2011.07.071,"[""10.1016/j.jpowsour.2011.07.071""]",13.41014538,0.0,1,Li,TFSI,1.0,"[""EC"",""DMC""]","[0.5,0.5]",322.0259821,LiTFSI,1.0,mol/l,mol/L,molar,,EC:0.500+DMC:0.500
240,[240],10.1016/j.jpowsour.2011.07.071,"[""10.1016/j.jpowsour.2011.07.071""]",14.20275286,0.0,1,Li,TFSI,1.0,"[""EC"",""DMC""]","[0.5,0.5]",327.3770492,LiTFSI,1.0,mol/l,mol/L,molar,,EC:0.500+DMC:0.500
241,[241],10.1016/j.jpowsour.2011.07.071,"[""10.1016/j.jpowsour.2011.07.071""]",14.97757501,0.0,1,Li,TFSI,1.0,"[""EC"",""DMC""]","[0.5,0.5]",329.2421899,LiTFSI,1.0,mol/l,mol/L,molar,,EC:0.500+DMC:0.500
242,[242],10.1016/j.jpowsour.2011.07.071,"[""10.1016/j.jpowsour.2011.07.071""]",15.08815342,0.0,1,Li,TFSI,1.0,"[""EC"",""DMC""]","[0.5,0.5]",330.9155583,LiTFSI,1.0,mol/l,mol/L,molar,,EC:0.500+DMC:0.500
243,[243],10.1016/j.jpowsour.2011.07.071,"[""10.1016/j.jpowsour.2011.07.071""]",15.24435509,0.0,1,Li,TFSI,1.0,"[""EC"",""DMC""]","[0.5,0.5]",331.5310857,LiTFSI,1.0,mol/l,mol/L,molar,,EC:0.500+DMC:0.500
244,[244],10.1016/j.jpowsour.2011.07.071,"[""10.1016/j.jpowsour.2011.07.071""]",15.40287659,0.0,1,Li,TFSI,1.0,"[""EC"",""DMC""]","[0.5,0.5]",332.6012991,LiTFSI,1.0,mol/l,mol/L,molar,,EC:0.500+DMC:0.500
245,[245],10.1016/j.jpowsour.2011.07.071,"[""10.1016/j.jpowsour.2011.07.071""]",15.50881534,0.0,1,Li,TFSI,1.0,"[""EC"",""DMC""]","[0.5,0.5]",333.3652954,LiTFSI,1.0,mol/l,mol/L,molar,,EC:0.500+DMC:0.500
246,[246],10.1016/j.jpowsour.2011.07.071,"[""10.1016/j.jpowsour.2011.07.071""]",15.6147541,0.0,1,Li,TFSI,1.0,"[""EC"",""DMC""]","[0.5,0.5]",334.1292917,LiTFSI,1.0,mol/l,mol/L,molar,,EC:0.500+DMC:0.500
