Repository: hacortesp/LELiBMDLab

`LLE-MDLab` Li-ion Liquid Electrolyte Molecular Dynamics Lab (LLE-MDLab) is a Python-based command-line workflow designed to construct molecular models of electrolytes composed of LiPF₆ salt and one or more organic carbonate solvents parameterized with the TraPPE force field.

Given a target box size, salt concentration, and solvent composition, the code computes the number of ion pairs and solvent molecules, generates an initial configuration using Packmol, optionally rescales ionic charges, and prepares a fully self-contained GROMACS simulation directory. The generated output includes topology files, force-field definitions, molecular dynamics parameter files, and execution scripts for both local and SLURM-based cluster environments.

## Running LLE-MDLab

File: Q_Optimization/results/qscale_inference_weighted_permittivity/qscale_training_data.csv (part 1 of 2)
original_row_index,doi,anion_name,composition_summary,cluster_id,conductivity,best_predicted_conductivity_ms_cm,best_abs_error_ms_cm,q_scale_opt,weighted_permittivity,weighted_viscosity_mpa_s_25c,salt_conc_x_weighted_permittivity,salt_conc_x_weighted_viscosity,temperature,anion_tfsi
106,10.1016/j.jpowsour.2011.06.030,PF6,EC:0.500+DMC:0.500,1,3.307854125,3.3381274871353197,0.030273362135319726,0.8,46.05,1.245,46.05,1.245,253.4239726,0
107,10.1016/j.jpowsour.2011.06.030,PF6,EC:0.500+DMC:0.500,1,4.071672861,4.001795062921328,0.06987779807867156,0.7,46.05,1.245,46.05,1.245,258.3554795,0
108,10.1016/j.jpowsour.2011.06.030,PF6,EC:0.500+DMC:0.500,1,4.838902914,4.244080221679584,0.5948226923204158,0.7,46.05,1.245,46.05,1.245,263.2869863,0
109,10.1016/j.jpowsour.2011.06.030,PF6,EC:0.500+DMC:0.500,1,5.818420512,4.736361431412955,1.0820590805870456,0.7,46.05,1.245,46.05,1.245,268.2184932,0
110,10.1016/j.jpowsour.2011.06.030,PF6,EC:0.500+DMC:0.500,1,6.715351084,5.227175861843264,1.4881752221567357,0.7,46.05,1.245,46.05,1.245,273.15,0
111,10.1016/j.jpowsour.2011.06.030,PF6,EC:0.500+DMC:0.500,1,7.705930369,5.766686212125698,1.9392441568743015,0.7,46.05,1.245,46.05,1.245,278.2184932,0
112,10.1016/j.jpowsour.2011.06.030,PF6,EC:0.500+DMC:0.500,1,8.7903169,6.429824577831504,2.360492322168496,0.7,46.05,1.245,46.05,1.245,283.15,0
113,10.1016/j.jpowsour.2011.06.030,PF6,EC:0.500+DMC:0.500,1,9.795252881,6.875180435391672,2.9200724456083273,0.7,46.05,1.245,46.05,1.245,288.0815068,0
114,10.1016/j.jpowsour.2011.06.030,PF6,EC:0.500+DMC:0.500,1,10.91507623,7.545534877756228,3.3695413522437727,0.7,46.05,1.245,46.05,1.245,293.0130137,0
115,10.1016/j.jpowsour.2011.06.030,PF6,EC:0.500+DMC:0.500,1,12.09193518,8.206688249916558,3.885246930083442,0.7,46.05,1.245,46.05,1.245,297.9445205,0
116,10.1016/j.jpowsour.2011.06.030,PF6,EC:0.500+DMC:0.500,1,13.31856972,8.725590428753687,4.592979291246312,0.7,46.05,1.245,46.05,1.245,303.0130137,0
117,10.1016/j.jpowsour.2011.06.030,PF6,EC:0.500+DMC:0.500,1,15.68921029,9.589620572160833,6.099589717839168,0.7,46.05,1.245,46.05,1.245,312.8760274,0
118,10.1016/j.jpowsour.2011.06.030,PF6,EC:0.500+DMC:0.500,1,16.97859662,9.99058765361072,6.98800896638928,0.7,46.05,1.245,46.05,1.245,317.8075342,0
124,10.1016/j.jpowsour.2011.07.071,TFSI,EC:0.500+DMC:0.500,1,9.313333333,8.27542622537812,1.03790710762188,0.7,46.05,1.245,46.05,1.245,298.0,1
125,10.1016/j.jpowsour.2011.07.071,TFSI,EC:0.600+DMC:0.400,1,9.093333333,8.095600459759606,0.9977328732403947,0.7,54.64,1.376,54.64,1.376,298.0,1
130,10.1016/j.jpowsour.2011.07.071,PF6,EC:0.500+DMC:0.500,1,5.037117229,4.086040379433952,0.9510768495660473,0.7,46.05,1.245,46.05,1.245,260.9124652,0
131,10.1016/j.jpowsour.2011.07.071,PF6,EC:0.500+DMC:0.500,1,5.194092174,4.122105040351622,1.0719871336483777,0.7,46.05,1.245,46.05,1.245,261.6795546,0
132,10.1016/j.jpowsour.2011.07.071,PF6,EC:0.500+DMC:0.500,1,5.247448191,4.1550863813185055,1.0923618096814947,0.7,46.05,1.245,46.05,1.245,262.1373337,0
133,10.1016/j.jpowsour.2011.07.071,PF6,EC:0.500+DMC:0.500,1,5.353386947,4.199006817828012,1.1543801291719875,0.7,46.05,1.245,46.05,1.245,262.90133,0
134,10.1016/j.jpowsour.2011.07.071,PF6,EC:0.500+DMC:0.500,1,5.457005877,4.213180991994209,1.2438248850057914,0.7,46.05,1.245,46.05,1.245,263.2106403,0
135,10.1016/j.jpowsour.2011.07.071,PF6,EC:0.500+DMC:0.500,1,5.615527374,4.320146383715105,1.2953809902848947,0.7,46.05,1.245,46.05,1.245,264.2808537,0
136,10.1016/j.jpowsour.2011.07.071,PF6,EC:0.500+DMC:0.500,1,5.77250232,4.433433348119727,1.3390689718802733,0.7,46.05,1.245,46.05,1.245,265.0479431,0
137,10.1016/j.jpowsour.2011.07.071,PF6,EC:0.500+DMC:0.500,1,6.033096195,4.511075508836642,1.5220206861633576,0.7,46.05,1.245,46.05,1.245,266.1243427,0
138,10.1016/j.jpowsour.2011.07.071,PF6,EC:0.500+DMC:0.500,1,6.143674606,4.677259848297203,1.4664147577027968,0.7,46.05,1.245,46.05,1.245,267.7977111,0
139,10.1016/j.jpowsour.2011.07.071,PF6,EC:0.500+DMC:0.500,1,6.196257346,4.716915776504702,1.4793415694952987,0.7,46.05,1.245,46.05,1.245,268.1039282,0
140,10.1016/j.jpowsour.2011.07.071,PF6,EC:0.500+DMC:0.500,1,6.405041757,4.791365765680636,1.6136759913193641,0.7,46.05,1.245,46.05,1.245,269.0256727,0
141,10.1016/j.jpowsour.2011.07.071,PF6,EC:0.500+DMC:0.500,1,6.562789978,4.834941180230926,1.7278487977690737,0.7,46.05,1.245,46.05,1.245,269.9443242,0
142,10.1016/j.jpowsour.2011.07.071,PF6,EC:0.500+DMC:0.500,1,6.670275286,4.964874231607302,1.7054010543926976,0.7,46.05,1.245,46.05,1.245,271.0114445,0
143,10.1016/j.jpowsour.2011.07.071,PF6,EC:0.500+DMC:0.500,1,6.880606248,5.1531909873189905,1.7274152606810098,0.7,46.05,1.245,46.05,1.245,272.236313,0
144,10.1016/j.jpowsour.2011.07.071,PF6,EC:0.500+DMC:0.500,1,6.98731828,5.227175861843264,1.760142418156736,0.7,46.05,1.245,46.05,1.245,273.1518713,0
145,10.1016/j.jpowsour.2011.07.071,PF6,EC:0.500+DMC:0.500,1,7.039127745,5.250432158086853,1.7886955869131471,0.7,46.05,1.245,46.05,1.245,273.3065264,0
146,10.1016/j.jpowsour.2011.07.071,PF6,EC:0.500+DMC:0.500,1,7.091710486,5.293425451369545,1.7982850346304549,0.7,46.05,1.245,46.05,1.245,273.6127436,0
147,10.1016/j.jpowsour.2011.07.071,PF6,EC:0.500+DMC:0.500,1,7.302041448,5.4550241827529,1.8470172652471,0.7,46.05,1.245,46.05,1.245,274.8376121,0
148,10.1016/j.jpowsour.2011.07.071,PF6,EC:0.500+DMC:0.500,1,7.455150015,5.4550241827529,2.0001258322471003,0.7,46.05,1.245,46.05,1.245,274.8468914,0
149,10.1016/j.jpowsour.2011.07.071,PF6,EC:0.500+DMC:0.500,1,7.508506032,5.510584754083919,1.997921277916081,0.7,46.05,1.245,46.05,1.245,275.3046706,0
150,10.1016/j.jpowsour.2011.07.071,PF6,EC:0.500+DMC:0.500,1,7.667800804,5.6346863247337655,2.033114479266234,0.7,46.05,1.245,46.05,1.245,276.526446,0
151,10.1016/j.jpowsour.2011.07.071,PF6,EC:0.500+DMC:0.500,1,7.772966285,5.6661075108257535,2.1068587741742464,0.7,46.05,1.245,46.05,1.245,277.1388803,0
152,10.1016/j.jpowsour.2011.07.071,PF6,EC:0.500+DMC:0.500,1,7.982523972,5.766686212125698,2.2158377598743018,0.7,46.05,1.245,46.05,1.245,278.2121868,0
153,10.1016/j.jpowsour.2011.07.071,PF6,EC:0.500+DMC:0.500,1,8.242344572,5.926613797629942,2.315730774370058,0.7,46.05,1.245,46.05,1.245,279.1370244,0
154,10.1016/j.jpowsour.2011.07.071,PF6,EC:0.500+DMC:0.500,1,8.501391896,6.033491717205496,2.467900178794504,0.7,46.05,1.245,46.05,1.245,279.9103,0
155,10.1016/j.jpowsour.2011.07.071,PF6,EC:0.500+DMC:0.500,1,8.813795237,6.2028459956013124,2.6109492413986883,0.7,46.05,1.245,46.05,1.245,281.1413548,0
156,10.1016/j.jpowsour.2011.07.071,PF6,EC:0.500+DMC:0.500,1,8.92205382,6.3500244179648835,2.572029402035117,0.7,46.05,1.245,46.05,1.245,282.3600371,0
157,10.1016/j.jpowsour.2011.07.071,PF6,EC:0.500+DMC:0.500,1,9.07825549,6.39611779520967,2.68213769479033,0.7,46.05,1.245,46.05,1.245,282.9755645,0
158,10.1016/j.jpowsour.2011.07.071,PF6,EC:0.500+DMC:0.500,1,9.182647696,6.446165504930305,2.736482191069695,0.7,46.05,1.245,46.05,1.245,283.4364367,0
159,10.1016/j.jpowsour.2011.07.071,PF6,EC:0.500+DMC:0.500,1,9.341169193,6.554497083130202,2.786672109869799,0.7,46.05,1.245,46.05,1.245,284.5066502,0
160,10.1016/j.jpowsour.2011.07.071,PF6,EC:0.500+DMC:0.500,1,9.500463965,6.626128670727896,2.874335294272104,0.7,46.05,1.245,46.05,1.245,285.7284256,0
161,10.1016/j.jpowsour.2011.07.071,PF6,EC:0.500+DMC:0.500,1,9.658985462,6.729671898040699,2.929313563959301,0.7,46.05,1.245,46.05,1.245,286.798639,0
162,10.1016/j.jpowsour.2011.07.071,PF6,EC:0.500+DMC:0.500,1,9.612588927,6.789522564146431,2.8230663628535684,0.7,46.05,1.245,46.05,1.245,287.704918,0
163,10.1016/j.jpowsour.2011.07.071,PF6,EC:0.500+DMC:0.500,1,9.821373337,6.94975725345717,2.871616083542831,0.7,46.05,1.245,46.05,1.245,288.6266625,0
164,10.1016/j.jpowsour.2011.07.071,PF6,EC:0.500+DMC:0.500,1,9.976028457,7.003353625140826,2.972674831859174,0.7,46.05,1.245,46.05,1.245,288.9390659,0
165,10.1016/j.jpowsour.2011.07.071,PF6,EC:0.500+DMC:0.500,1,10.1299103,7.036365911791991,3.0935443882080094,0.7,46.05,1.245,46.05,1.245,289.0999072,0
166,10.1016/j.jpowsour.2011.07.071,PF6,EC:0.500+DMC:0.500,1,10.28456542,7.06890656533738,3.21565885466262,0.7,46.05,1.245,46.05,1.245,289.4123105,0
167,10.1016/j.jpowsour.2011.07.071,PF6,EC:0.500+DMC:0.500,1,10.33792144,7.15479202642847,3.183129413571531,0.7,46.05,1.245,46.05,1.245,289.8700897,0
168,10.1016/j.jpowsour.2011.07.071,PF6,EC:0.500+DMC:0.500,1,10.2915249,7.244795046086218,3.0467298539137824,0.7,46.05,1.245,46.05,1.245,290.7763687,0
169,10.1016/j.jpowsour.2011.07.071,PF6,EC:0.500+DMC:0.500,1,10.39978348,7.41218685745045,2.9875966225495496,0.7,46.05,1.245,46.05,1.245,291.995051,0
170,10.1016/j.jpowsour.2011.07.071,PF6,EC:0.500+DMC:0.500,1,10.55907826,7.561205951890643,2.997872308109357,0.7,46.05,1.245,46.05,1.245,293.2168265,0
171,10.1016/j.jpowsour.2011.07.071,PF6,EC:0.500+DMC:0.500,1,10.66269719,7.575470787663848,3.0872264023361513,0.7,46.05,1.245,46.05,1.245,293.5261367,0
172,10.1016/j.jpowsour.2011.07.071,PF6,EC:0.500+DMC:0.500,1,10.82044541,7.75744434379859,3.0630010662014096,0.7,46.05,1.245,46.05,1.245,294.4447881,0
173,10.1016/j.jpowsour.2011.07.071,PF6,EC:0.500+DMC:0.500,1,11.03077637,7.915461313640553,3.1153150563594467,0.7,46.05,1.245,46.05,1.245,295.6696567,0
174,10.1016/j.jpowsour.2011.07.071,PF6,EC:0.500+DMC:0.500,1,11.24188061,8.090504407756564,3.151376202243437,0.7,46.05,1.245,46.05,1.245,297.0460872,0
175,10.1016/j.jpowsour.2011.07.071,PF6,EC:0.500+DMC:0.500,1,11.40426848,8.2638652582879,3.1404032217121003,0.7,46.05,1.245,46.05,1.245,298.8741107,0
176,10.1016/j.jpowsour.2011.07.071,PF6,EC:0.500+DMC:0.500,1,12.03448809,8.649450476708655,3.3850376132913453,0.7,46.05,1.245,46.05,1.245,302.3971543,0
177,10.1016/j.jpowsour.2011.07.071,PF6,EC:0.500+DMC:0.500,1,13.49520569,9.243472173156636,4.251733516843364,0.7,46.05,1.245,46.05,1.245,308.6978039,0
178,10.1016/j.jpowsour.2011.07.071,PF6,EC:0.500+DMC:0.500,1,14.12387875,9.565091731443,4.558787018557,0.7,46.05,1.245,46.05,1.245,311.9177235,0
179,10.1016/j.jpowsour.2011.07.071,PF6,EC:0.500+DMC:0.500,1,14.59480359,9.75714216191145,4.83766142808855,0.7,46.05,1.245,46.05,1.245,314.2189916,0
180,10.1016/j.jpowsour.2011.07.071,PF6,EC:0.500+DMC:0.500,1,15.06418187,9.907654241589222,5.156527628410778,0.7,46.05,1.245,46.05,1.245,316.2171358,0
181,10.1016/j.jpowsour.2011.07.071,PF6,EC:0.500+DMC:0.500,1,15.38045159,10.059959121383889,5.320492468616111,0.7,46.05,1.245,46.05,1.245,318.2060006,0
182,10.1016/j.jpowsour.2011.07.071,PF6,EC:0.500+DMC:0.500,1,15.85137643,10.246699106051636,5.604677323948364,0.7,46.05,1.245,46.05,1.245,320.5072688,0
183,10.1016/j.jpowsour.2011.07.071,PF6,EC:0.500+DMC:0.500,1,16.90303124,11.473188370307735,5.429842869692266,0.7,46.05,1.245,46.05,1.245,326.6316115,0
184,10.1016/j.jpowsour.2011.07.071,PF6,EC:0.500+DMC:0.500,1,17.68171976,12.123226724056437,5.558493035943563,0.7,46.05,1.245,46.05,1.245,329.2545623,0
185,10.1016/j.jpowsour.2011.07.071,PF6,EC:0.500+DMC:0.500,1,18.36452212,13.250869584593932,5.113652535406068,0.7,46.05,1.245,46.05,1.245,333.0838231,0
186,10.1016/j.jpowsour.2011.07.071,PF6,EC:0.500+DMC:0.500,1,18.89189607,14.731903667055443,4.1599924029445585,0.7,46.05,1.245,46.05,1.245,336.4491185,0
187,10.1016/j.jpowsour.2011.07.071,PF6,EC:0.500+DMC:0.500,1,19.67445097,16.021443781896284,3.6530071881037145,0.7,46.05,1.245,46.05,1.245,339.8298794,0
188,10.1016/j.jpowsour.2011.07.071,PF6,EC:0.500+DMC:0.500,1,20.20027838,17.455456714288598,2.7448216657114024,0.7,46.05,1.245,46.05,1.245,342.8920507,0
189,10.1016/j.jpowsour.2011.07.071,PF6,EC:0.500+DMC:0.500,1,20.82817816,19.87224802834453,0.9559301316554709,0.7,46.05,1.245,46.05,1.245,345.9604083,0
190,10.1016/j.jpowsour.2011.07.071,PF6,EC:0.500+DMC:0.500,1,21.40194865,21.55887978735702,0.15693113735702013,0.75,46.05,1.245,46.05,1.245,348.4194247,0
191,10.1016/j.jpowsour.2011.07.071,PF6,EC:0.500+DMC:0.500,1,21.92932261,23.309941505816127,1.3806188958161272,0.9,46.05,1.245,46.05,1.245,351.7847201,0
192,10.1016/j.jpowsour.2011.07.071,PF6,EC:0.500+DMC:0.500,1,22.55335602,25.711951221618683,3.1585952016186845,0.8,46.05,1.245,46.05,1.245,354.0952676,0
193,10.1016/j.jpowsour.2011.07.071,TFSI,EC:0.500+DMC:0.500,1,3.379987628,3.287122536139193,0.09286509186080671,0.85,46.05,1.245,46.05,1.245,256.1150634,1
194,10.1016/j.jpowsour.2011.07.071,TFSI,EC:0.500+DMC:0.500,1,3.48669966,3.3230153394768562,0.16368432052314397,0.85,46.05,1.245,46.05,1.245,257.0306217,1
195,10.1016/j.jpowsour.2011.07.071,TFSI,EC:0.500+DMC:0.500,1,3.543148778,3.338910214009054,0.2042385639909461,0.85,46.05,1.245,46.05,1.245,258.0946489,1
196,10.1016/j.jpowsour.2011.07.071,TFSI,EC:0.500+DMC:0.500,1,3.598824621,3.37719061456857,0.22163400643142994,0.85,46.05,1.245,46.05,1.245,259.0071141,1
197,10.1016/j.jpowsour.2011.07.071,TFSI,EC:0.500+DMC:0.500,1,3.603464275,3.408540190540888,0.19492408445911202,0.85,46.05,1.245,46.05,1.245,259.9164862,1
198,10.1016/j.jpowsour.2011.07.071,TFSI,EC:0.500+DMC:0.500,1,3.712496134,3.9943123573686514,0.28181622336865164,0.8,46.05,1.245,46.05,1.245,261.2867306,1
199,10.1016/j.jpowsour.2011.07.071,TFSI,EC:0.500+DMC:0.500,1,3.718682338,3.4479135091201987,0.27076882887980114,0.85,46.05,1.245,46.05,1.245,262.4992267,1
200,10.1016/j.jpowsour.2011.07.071,TFSI,EC:0.500+DMC:0.500,1,3.774358181,3.489207875551096,0.2851503054489042,0.85,46.05,1.245,46.05,1.245,263.4116919,1
201,10.1016/j.jpowsour.2011.07.071,TFSI,EC:0.500+DMC:0.500,1,3.778224559,3.529727532194699,0.24849702680530106,0.85,46.05,1.245,46.05,1.245,264.169502,1
202,10.1016/j.jpowsour.2011.07.071,TFSI,EC:0.500+DMC:0.500,1,3.884163316,3.596170013358815,0.28799330264118517,0.85,46.05,1.245,46.05,1.245,264.9334983,1
203,10.1016/j.jpowsour.2011.07.071,TFSI,EC:0.500+DMC:0.500,1,4.041911537,4.348392354324815,0.30648081732481547,0.8,46.05,1.245,46.05,1.245,265.8521497,1
204,10.1016/j.jpowsour.2011.07.071,TFSI,EC:0.500+DMC:0.500,1,4.20120631,4.482429407968951,0.28122309796895095,0.8,46.05,1.245,46.05,1.245,267.0739251,1
205,10.1016/j.jpowsour.2011.07.071,TFSI,EC:0.500+DMC:0.500,1,4.20816579,4.609224130382432,0.3838359542141916,0.8,46.05,1.245,46.05,1.245,268.4379833,1
206,10.1016/j.jpowsour.2011.07.071,TFSI,EC:0.500+DMC:0.500,1,4.215125271,3.8692718138230537,0.34585345717694604,0.85,46.05,1.245,46.05,1.245,269.8020414,1
207,10.1016/j.jpowsour.2011.07.071,TFSI,EC:0.500+DMC:0.500,1,4.323383854,3.971923024768558,0.35146082923144206,0.85,46.05,1.245,46.05,1.245,271.0207238,1
208,10.1016/j.jpowsour.2011.07.071,TFSI,EC:0.500+DMC:0.500,1,4.531394989,4.906937151272803,0.37554216227280346,0.8,46.05,1.245,46.05,1.245,271.7909063,1
209,10.1016/j.jpowsour.2011.07.071,TFSI,EC:0.500+DMC:0.500,1,4.739406124,5.013789537644656,0.2743834136446557,0.8,46.05,1.245,46.05,1.245,272.5610888,1
210,10.1016/j.jpowsour.2011.07.071,TFSI,EC:0.500+DMC:0.500,1,4.94741726,5.082925013214888,0.13550775321488828,0.8,46.05,1.245,46.05,1.245,273.3312713,1
211,10.1016/j.jpowsour.2011.07.071,TFSI,EC:0.500+DMC:0.500,1,4.95437674,5.261900509964069,0.30752376996406916,0.8,46.05,1.245,46.05,1.245,274.6953294,1
212,10.1016/j.jpowsour.2011.07.071,TFSI,EC:0.500+DMC:0.500,1,5.010052583,5.361133134609226,0.35108055160922547,0.8,46.05,1.245,46.05,1.245,275.6077946,1
213,10.1016/j.jpowsour.2011.07.071,TFSI,EC:0.500+DMC:0.500,1,5.119857717,5.473505690888089,0.3536479738880889,0.8,46.05,1.245,46.05,1.245,277.129601,1
214,10.1016/j.jpowsour.2011.07.071,TFSI,EC:0.500+DMC:0.500,1,5.276059388,5.535041376761372,0.2589819887613718,0.8,46.05,1.245,46.05,1.245,277.7451284,1
215,10.1016/j.jpowsour.2011.07.071,TFSI,EC:0.500+DMC:0.500,1,5.43535416,5.657047979053122,0.22169381905312147,0.8,46.05,1.245,46.05,1.245,278.9669038,1
216,10.1016/j.jpowsour.2011.07.071,TFSI,EC:0.500+DMC:0.500,1,5.647231673,5.851616480204475,0.20438480720447494,0.8,46.05,1.245,46.05,1.245,280.4948964,1
217,10.1016/j.jpowsour.2011.07.071,TFSI,EC:0.500+DMC:0.500,1,5.856016084,5.97767399921891,0.12165791521890945,0.8,46.05,1.245,46.05,1.245,281.4166409,1
218,10.1016/j.jpowsour.2011.07.071,TFSI,EC:0.500+DMC:0.500,1,5.910918651,6.058527400875192,0.14760874987519212,0.8,46.05,1.245,46.05,1.245,282.1775441,1
219,10.1016/j.jpowsour.2011.07.071,TFSI,EC:0.500+DMC:0.500,1,6.170739251,6.150915521041021,0.019823729958978298,0.8,46.05,1.245,46.05,1.245,283.1023817,1
220,10.1016/j.jpowsour.2011.07.071,TFSI,EC:0.500+DMC:0.500,1,6.484689143,6.562388520651361,0.07769937765136081,0.75,46.05,1.245,46.05,1.245,284.6365605,1
221,10.1016/j.jpowsour.2011.07.071,TFSI,EC:0.500+DMC:0.500,1,6.596040829,6.723629805579846,0.12758897657984658,0.75,46.05,1.245,46.05,1.245,286.4614909,1
222,10.1016/j.jpowsour.2011.07.071,TFSI,EC:0.500+DMC:0.500,1,7.065419115,7.067269326491992,0.0018502114919920487,0.7,46.05,1.245,46.05,1.245,288.459635,1
223,10.1016/j.jpowsour.2011.07.071,TFSI,EC:0.500+DMC:0.500,1,7.226260439,7.285835342588496,0.05957490358849604,0.7,46.05,1.245,46.05,1.245,289.9845345,1
224,10.1016/j.jpowsour.2011.07.071,TFSI,EC:0.500+DMC:0.500,1,7.696412001,7.577308321868081,0.11910367913191866,0.7,46.05,1.245,46.05,1.245,292.1342406,1
225,10.1016/j.jpowsour.2011.07.071,TFSI,EC:0.500+DMC:0.500,1,8.064491185,7.833263077584013,0.23122810741598698,0.7,46.05,1.245,46.05,1.245,294.2777606,1
226,10.1016/j.jpowsour.2011.07.071,TFSI,EC:0.500+DMC:0.500,1,8.638261676,8.076763010576677,0.5614986654233238,0.7,46.05,1.245,46.05,1.245,296.736777,1
227,10.1016/j.jpowsour.2011.07.071,TFSI,EC:0.500+DMC:0.500,1,8.849365914,8.247970340106285,0.6013955738937149,0.7,46.05,1.245,46.05,1.245,298.1132075,1
228,10.1016/j.jpowsour.2011.07.071,TFSI,EC:0.500+DMC:0.500,1,8.9607176,8.32160964671252,0.6391079532874802,0.7,46.05,1.245,46.05,1.245,299.938138,1
229,10.1016/j.jpowsour.2011.07.071,TFSI,EC:0.500+DMC:0.500,1,9.638107021,8.560663729197332,1.077443291802668,0.7,46.05,1.245,46.05,1.245,302.7064646,1
230,10.1016/j.jpowsour.2011.07.071,TFSI,EC:0.500+DMC:0.500,1,9.799721621,8.676925970856674,1.1227956501433258,0.7,46.05,1.245,46.05,1.245,304.3829261,1
231,10.1016/j.jpowsour.2011.07.071,TFSI,EC:0.500+DMC:0.500,1,10.11444479,8.782082511060048,1.3323622789399518,0.7,46.05,1.245,46.05,1.245,306.0686669,1
232,10.1016/j.jpowsour.2011.07.071,TFSI,EC:0.500+DMC:0.500,1,10.78951438,8.909802318388747,1.8797120616112526,0.7,46.05,1.245,46.05,1.245,308.3823075,1
233,10.1016/j.jpowsour.2011.07.071,TFSI,EC:0.500+DMC:0.500,1,11.15682029,9.03394902624458,2.122871263755421,0.7,46.05,1.245,46.05,1.245,310.3742654,1
234,10.1016/j.jpowsour.2011.07.071,TFSI,EC:0.500+DMC:0.500,1,11.83343644,9.175781139265853,2.657655300734147,0.7,46.05,1.245,46.05,1.245,312.99103,1
235,10.1016/j.jpowsour.2011.07.071,TFSI,EC:0.500+DMC:0.500,1,12.0437674,9.302186892407017,2.7415805075929836,0.7,46.05,1.245,46.05,1.245,314.2158985,1
236,10.1016/j.jpowsour.2011.07.071,TFSI,EC:0.500+DMC:0.500,1,12.46288277,9.419370581516327,3.043512188483673,0.7,46.05,1.245,46.05,1.245,316.3625116,1
237,10.1016/j.jpowsour.2011.07.071,TFSI,EC:0.500+DMC:0.500,1,12.88122487,9.490651244230985,3.390573625769015,0.7,46.05,1.245,46.05,1.245,318.3575626,1
238,10.1016/j.jpowsour.2011.07.071,TFSI,EC:0.500+DMC:0.500,1,13.24930405,9.6184499200235,3.6308541299765,0.7,46.05,1.245,46.05,1.245,320.5010826,1
239,10.1016/j.jpowsour.2011.07.071,TFSI,EC:0.500+DMC:0.500,1,13.41014538,9.727484133313762,3.682661246686237,0.7,46.05,1.245,46.05,1.245,322.0259821,1
240,10.1016/j.jpowsour.2011.07.071,TFSI,EC:0.500+DMC:0.500,1,14.20275286,10.756483742568275,3.4462691174317257,0.7,46.05,1.245,46.05,1.245,327.3770492,1
241,10.1016/j.jpowsour.2011.07.071,TFSI,EC:0.500+DMC:0.500,1,14.97757501,11.177467535291562,3.8001074747084385,0.7,46.05,1.245,46.05,1.245,329.2421899,1
242,10.1016/j.jpowsour.2011.07.071,TFSI,EC:0.500+DMC:0.500,1,15.08815342,11.496829593593272,3.591323826406727,0.7,46.05,1.245,46.05,1.245,330.9155583,1
243,10.1016/j.jpowsour.2011.07.071,TFSI,EC:0.500+DMC:0.500,1,15.24435509,11.611056036494531,3.6332990535054694,0.7,46.05,1.245,46.05,1.245,331.5310857,1
244,10.1016/j.jpowsour.2011.07.071,TFSI,EC:0.500+DMC:0.500,1,15.40287659,12.049154618368776,3.3537219716312237,0.7,46.05,1.245,46.05,1.245,332.6012991,1
245,10.1016/j.jpowsour.2011.07.071,TFSI,EC:0.500+DMC:0.500,1,15.50881534,12.26727160598065,3.2415437340193503,0.7,46.05,1.245,46.05,1.245,333.3652954,1
246,10.1016/j.jpowsour.2011.07.071,TFSI,EC:0.500+DMC:0.500,1,15.6147541,12.502745308518683,3.1120087914813173,0.7,46.05,1.245,46.05,1.245,334.1292917,1
247,10.1016/j.jpowsour.2011.07.071,TFSI,EC:0.500+DMC:0.500,1,15.87380142,12.842609233706517,3.0311921862934827,0.7,46.05,1.245,46.05,1.245,334.9025673,1
248,10.1016/j.jpowsour.2011.07.071,TFSI,EC:0.500+DMC:0.500,1,14.02618827,10.199070809518307,3.827117460481693,0.7,46.05,1.245,46.05,1.245,324.4370554,1
249,10.1016/j.jpowsour.2011.07.071,TFSI,EC:0.500+DMC:0.500,1,14.2478606,10.566041280029076,3.6818193199709235,0.7,46.05,1.245,46.05,1.245,326.2181668,1
11883,10.1149/2.0571912jes,PF6,EC:0.500+DMC:0.500,1,4.959,4.259221917964892,0.6997780820351078,0.7,46.05,1.245,23.16315,0.626235,263.15,0
11884,10.1149/2.0571912jes,PF6,EC:0.500+DMC:0.500,1,4.962,4.213180991994209,0.7488190080057908,0.7,46.05,1.245,46.18814999999999,1.2487349999999997,263.15,0
11885,10.1149/2.0571912jes,PF6,EC:0.500+DMC:0.500,1,2.955,2.896309961265625,0.05869003873437517,0.85,46.05,1.245,69.21314999999998,1.871235,263.15,0
11886,10.1149/2.0571912jes,PF6,EC:0.500+DMC:0.500,1,1.824,2.68360476233206,0.85960476233206,0.9,46.05,1.245,92.1,2.49,263.15,0
11887,10.1149/2.0571912jes,PF6,EC:0.500+DMC:0.500,1,0.756,2.8047099797055677,2.048709979705568,0.9,46.05,1.245,138.14999999999998,3.735,263.15,0
11888,10.1149/2.0571912jes,PF6,EC:0.500+DMC:0.500,1,6.352,5.267213603249449,1.0847863967505509,0.7,46.05,1.245,23.2092,0.6274799999999999,273.15,0
11889,10.1149/2.0571912jes,PF6,EC:0.500+DMC:0.500,1,6.813,5.227175861843264,1.5858241381567355,0.7,46.05,1.245,46.2342,1.24998,273.15,0
11890,10.1149/2.0571912jes,PF6,EC:0.500+DMC:0.500,1,4.488,4.295483754319962,0.19251624568003844,0.8,46.05,1.245,69.21314999999998,1.871235,273.15,0
11891,10.1149/2.0571912jes,PF6,EC:0.500+DMC:0.500,1,2.978,3.104801639024188,0.12680163902418773,0.9,46.05,1.245,92.23815,2.493735,273.15,0
11892,10.1149/2.0571912jes,PF6,EC:0.500+DMC:0.500,1,1.413,3.2151113228806696,1.8021113228806696,0.9,46.05,1.245,138.14999999999998,3.735,273.15,0
11893,10.1149/2.0571912jes,PF6,EC:0.500+DMC:0.500,1,7.864,6.433435746042353,1.4305642539576473,0.7,46.05,1.245,23.1171,0.6249899999999999,283.15,0
11894,10.1149/2.0571912jes,PF6,EC:0.500+DMC:0.500,1,8.723,6.429824577831504,2.2931754221684963,0.7,46.05,1.245,46.2342,1.24998,283.15,0
11895,10.1149/2.0571912jes,PF6,EC:0.500+DMC:0.500,1,6.378,6.209389582532673,0.16861041746732752,0.7,46.05,1.245,69.25919999999999,1.87248,283.15,0
11896,10.1149/2.0571912jes,PF6,EC:0.500+DMC:0.500,1,4.451,4.1980393277360175,0.2529606722639821,0.85,46.05,1.245,92.14605,2.491245,283.15,0
11897,10.1149/2.0571912jes,PF6,EC:0.500+DMC:0.500,1,2.308,3.655461475332622,1.3474614753326222,0.9,46.05,1.245,138.0579,3.73251,283.15,0
11898,10.1149/2.0571912jes,PF6,EC:0.500+DMC:0.500,1,9.436,7.519888419041839,1.9161115809581606,0.7,46.05,1.245,23.2092,0.6274799999999999,293.15,0
11899,10.1149/2.0571912jes,PF6,EC:0.500+DMC:0.500,1,10.813,7.561205951890643,3.2517940481093577,0.7,46.05,1.245,46.28025,1.2512249999999998,293.15,0
11900,10.1149/2.0571912jes,PF6,EC:0.500+DMC:0.500,1,8.507,7.473805118081864,1.0331948819181358,0.7,46.05,1.245,69.25919999999999,1.87248,293.15,0
11901,10.1149/2.0571912jes,PF6,EC:0.500+DMC:0.500,1,6.441,6.401856841248533,0.03914315875146723,0.8,46.05,1.245,92.3763,2.4974699999999994,293.15,0
11902,10.1149/2.0571912jes,PF6,EC:0.500+DMC:0.500,1,3.463,4.057248467446365,0.5942484674463646,0.9,46.05,1.245,138.38025,3.741225,293.15,0
11903,10.1149/2.0571912jes,PF6,EC:0.500+DMC:0.500,1,10.909,8.676291093138307,2.232708906861694,0.7,46.05,1.245,23.25525,0.628725,303.15,0
11904,10.1149/2.0571912jes,PF6,EC:0.500+DMC:0.500,1,12.942,8.731509221571121,4.210490778428879,0.7,46.05,1.245,46.37234999999999,1.2537149999999997,303.15,0
11905,10.1149/2.0571912jes,PF6,EC:0.500+DMC:0.500,1,10.896,8.787780004271072,2.1082199957289287,0.7,46.05,1.245,69.30524999999999,1.873725,303.15,0
11906,10.1149/2.0571912jes,PF6,EC:0.500+DMC:0.500,1,8.511,8.660610459288085,0.1496104592880858,0.7,46.05,1.245,92.3763,2.4974699999999994,303.15,0
11907,10.1149/2.0571912jes,PF6,EC:0.500+DMC:0.500,1,4.935,4.39030487147427,0.5446951285257295,0.9,46.05,1.245,138.19605,3.736245,303.15,0
11908,10.1149/2.0571912jes,PF6,EC:0.500+DMC:0.500,1,12.441,9.571582975201531,2.8694170247984694,0.7,46.05,1.245,23.25525,0.628725,313.15,0
11909,10.1149/2.0571912jes,PF6,EC:0.500+DMC:0.500,1,15.151,9.589130932681371,5.561869067318629,0.7,46.05,1.245,46.4184,1.25496,313.15,0
11910,10.1149/2.0571912jes,PF6,EC:0.500+DMC:0.500,1,13.184,9.550382307201168,3.633617692798831,0.7,46.05,1.245,69.21314999999998,1.871235,313.15,0
11911,10.1149/2.0571912jes,PF6,EC:0.500+DMC:0.500,1,10.76,9.346631770729122,1.413368229270878,0.7,46.05,1.245,92.19209999999998,2.49249,313.15,0
11912,10.1149/2.0571912jes,PF6,EC:0.500+DMC:0.500,1,6.587,5.656828395286728,0.930171604713272,0.85,46.05,1.245,138.19605,3.736245,313.15,0
11913,10.1149/2.0571912jes,PF6,EC:0.500+DMC:0.500,1,14.172,10.483548330263643,3.6884516697363576,0.7,46.05,1.245,23.07105,0.623745,323.15,0
11914,10.1149/2.0571912jes,PF6,EC:0.500+DMC:0.500,1,17.36,10.473908414724267,6.886091585275732,0.7,46.05,1.245,46.4184,1.25496,323.15,0
11915,10.1149/2.0571912jes,PF6,EC:0.500+DMC:0.500,1,15.731,10.297556690618837,5.433443309381163,0.7,46.05,1.245,69.12105,1.868745,323.15,0
11916,10.1149/2.0571912jes,PF6,EC:0.500+DMC:0.500,1,13.108,9.958121350998287,3.149878649001714,0.7,46.05,1.245,92.33025,2.4962249999999995,323.15,0
11917,10.1149/2.0571912jes,PF6,EC:0.500+DMC:0.500,1,7.98,8.190447268771678,0.2104472687716772,0.8,46.05,1.245,138.14999999999998,3.735,323.15,0
12002,10.1149/2.0641503jes,PF6,EC:0.500+DEC:0.500,1,5.095238095,4.471108054417792,0.6241300405822079,0.7,45.9,1.255,23.0562500085,0.6304050928249999,283.15,0
12003,10.1149/2.0641503jes,PF6,EC:0.500+DEC:0.500,1,6.80952381,5.668419940273715,1.141103869726285,0.7,45.9,1.255,23.0562500085,0.6304050928249999,298.15,0
12004,10.1149/2.0641503jes,PF6,EC:0.500+DEC:0.500,1,8.738205467,6.453364613503113,2.2848408534968874,0.7,45.9,1.255,22.95,0.6275,313.15,0
12005,10.1149/2.0641503jes,PF6,EC:0.500+DEC:0.500,1,5.581018519,3.7887977326191953,1.7922207863808044,0.7,45.9,1.255,36.7625000034,1.00516203713,283.15,0
12006,10.1149/2.0641503jes,PF6,EC:0.500+DEC:0.500,1,7.84292328,4.858544007879538,2.984379272120462,0.7,45.9,1.255,36.7625000034,1.00516203713,298.15,0
12007,10.1149/2.0641503jes,PF6,EC:0.500+DEC:0.500,1,10.31911376,5.493537614746421,4.82557614525358,0.7,45.9,1.255,36.7625000034,1.00516203713,313.15,0
12008,10.1149/2.0641503jes,PF6,EC:0.500+DEC:0.500,1,5.452491182,3.2805046199354435,2.1719865620645566,0.7,45.9,1.255,45.9,1.255,283.15,0
12009,10.1149/2.0641503jes,PF6,EC:0.500+DEC:0.500,1,7.88106261,4.243586216135028,3.637476393864972,0.7,45.9,1.255,45.9,1.255,298.15,0
12010,10.1149/2.0641503jes,PF6,EC:0.500+DEC:0.500,1,10.64296737,4.796245792573004,5.846721577426995,0.7,45.9,1.255,45.9,1.255,313.15,0
12011,10.1149/2.0641503jes,PF6,EC:0.500+DEC:0.500,1,4.919091711,3.008708492210446,1.910383218789554,0.7,45.9,1.255,55.1437500051,1.5077430556949998,283.15,0
12012,10.1149/2.0641503jes,PF6,EC:0.500+DEC:0.500,1,7.490520282,3.952937975460515,3.5375823065394854,0.7,45.9,1.255,55.1437500051,1.5077430556949998,298.15,0
12013,10.1149/2.0641503jes,PF6,EC:0.500+DEC:0.500,1,10.204806,4.460449779371221,5.744356220628779,0.7,45.9,1.255,55.1437500051,1.5077430556949998,313.15,0
12014,10.1149/2.0641503jes,PF6,EC:0.500+DEC:0.500,1,3.785824515,2.488054273504653,1.2977702414953467,0.7,45.9,1.255,68.85,1.8825,283.15,0
12015,10.1149/2.0641503jes,PF6,EC:0.500+DEC:0.500,1,6.404872134,3.4137785138314594,2.9910936201685403,0.7,45.9,1.255,68.85,1.8825,298.15,0
12016,10.1149/2.0641503jes,PF6,EC:0.500+DEC:0.500,1,9.095238095,3.8400661510484078,5.255171943951591,0.7,45.9,1.255,68.9562500085,1.885405092825,313.15,0
119,10.1016/j.jpowsour.2011.07.071,TFSI,EC:0.100+DMC:0.900,2,8.373333333,7.296328251410735,1.077005081589265,0.7,11.69,0.7210000000000001,11.69,0.7210000000000001,298.0,1
129,10.1016/j.jpowsour.2011.07.071,TFSI,DMC:1.000,2,6.993333333,6.9769114630106985,0.016421869989301285,0.75,3.1,0.59,3.1,0.59,298.0,1
3786,10.1149/1.1344281,ClO4,DME:1.000,2,2.579896064,1.3073224432370116,1.2725736207629885,0.8,7.2,0.39,3.6,0.195,342.1636336,0
3787,10.1149/1.1344281,ClO4,DME:1.000,2,2.62959886,1.3207743828588363,1.308824477141164,0.8,7.2,0.39,3.6,0.195,338.0551762,0
3788,10.1149/1.1344281,ClO4,DME:1.000,2,2.680259201,1.331231080805248,1.349028120194752,0.8,7.2,0.39,3.6,0.195,333.0552761,0
3789,10.1149/1.1344281,ClO4,DME:1.000,2,2.714573827,1.3437512231441584,1.3708226038558418,0.8,7.2,0.39,3.6,0.195,328.1997969,0
3790,10.1149/1.1344281,ClO4,DME:1.000,2,2.749327774,1.361919785394713,1.3874079886052872,0.8,7.2,0.39,3.6,0.195,323.4838556,0
3791,10.1149/1.1344281,ClO4,DME:1.000,2,2.784526666,1.4101706947571815,1.3743559712428186,0.8,7.2,0.39,3.6,0.195,318.2249727,0
3792,10.1149/1.1344281,ClO4,DME:1.000,2,2.820176199,1.4499400706906114,1.3702361283093887,0.8,7.2,0.39,3.6,0.195,313.3523897,0
3793,10.1149/1.1344281,ClO4,DME:1.000,2,2.911309636,1.4579525790153398,1.4533570569846601,0.8,7.2,0.39,3.6,0.195,307.1556519,0
3794,10.1149/1.1344281,ClO4,DME:1.000,2,2.948582337,1.4647652888354834,1.4838170481645165,0.8,7.2,0.39,3.6,0.195,303.021284,0
3795,10.1149/1.1344281,ClO4,DME:1.000,2,2.986332231,1.5089170423481626,1.4774151886518374,0.8,7.2,0.39,3.6,0.195,298.0067029,0
3796,10.1149/1.1344281,ClO4,DME:1.000,2,2.986332231,4.511473954732626,1.520379788803004,0.75,7.2,0.39,3.6,0.195,293.344378,0
3797,10.1149/1.1344281,ClO4,DME:1.000,2,2.986332231,4.244366025598225,1.2580337945982252,0.75,7.2,0.39,3.6,0.195,287.5338457,0
3798,10.1149/1.1344281,ClO4,DME:1.000,2,2.911309636,4.123193666777052,1.211884030777052,0.75,7.2,0.39,3.6,0.195,282.831159,0
3799,10.1149/1.1344281,ClO4,DME:1.000,2,2.802294743,3.77399364764874,0.9716989046487399,0.75,7.2,0.39,3.6,0.195,277.9341762,0
3800,10.1149/1.1344281,ClO4,DME:1.000,2,2.784526666,3.4691574398046363,0.6846307738046362,0.75,7.2,0.39,3.6,0.195,273.3744374,0
3801,10.1149/1.1344281,ClO4,DME:1.000,2,2.714573827,3.177953495066567,0.4633796680665667,0.75,7.2,0.39,3.6,0.195,267.9981574,0
3802,10.1149/1.1344281,ClO4,DME:1.000,2,2.714573827,2.8491244544325327,0.13455062743253254,0.75,7.2,0.39,3.6,0.195,263.1400409,0
3803,10.1149/1.1344281,ClO4,DME:1.000,2,2.596358393,2.866430634143779,0.27007224114377903,0.75,7.2,0.39,3.6,0.195,257.41429,0
3804,10.1149/1.1344281,ClO4,DME:1.000,2,2.531132715,2.849003676844199,0.31787096184419905,0.75,7.2,0.39,3.6,0.195,252.3586002,0
3805,10.1149/1.1344281,ClO4,DME:1.000,2,2.271713669,2.7250464904371436,0.4533328214371437,0.75,7.2,0.39,3.6,0.195,247.7604222,0
3806,10.1149/1.1344281,ClO4,DME:1.000,2,1.541151395,1.1110626661849579,0.4300887288150421,0.8,7.2,0.39,3.6,0.195,242.7698113,0
3807,10.1149/1.1344281,ClO4,DME:1.000,2,0.575000879,0.6484456331573984,0.07041037954862672,0.85,7.2,0.39,3.6,0.195,236.6597417,0
3808,10.1149/1.1344281,ClO4,DME:1.000,2,0.454421178,0.6268962838292031,0.170249947577428,0.85,7.2,0.39,3.6,0.195,231.2829745,0
3809,10.1149/1.1344281,ClO4,DME:1.000,2,0.363725275,0.6102960495736954,0.24296342706022162,0.85,7.2,0.39,3.6,0.195,226.3738768,0
3810,10.1149/1.1344281,ClO4,DME:1.000,2,0.308283497,0.5849486613394732,0.27342693149159647,0.85,7.2,0.39,3.6,0.195,221.8928866,0
3811,10.1149/1.1344281,ClO4,DME:1.000,2,0.262959886,0.5478316212328153,0.2827485527526824,0.85,7.2,0.39,3.6,0.195,217.271265,0
3812,10.1149/1.1344281,ClO4,DME:1.000,2,0.220060166,0.5280109077059278,0.3058547475782789,0.85,7.2,0.39,3.6,0.195,212.2342837,0
3813,10.1149/1.1344281,TFSI,DME:1.000,2,10.25769363,8.77913287801124,1.478560751988761,0.7,7.2,0.39,3.6,0.195,338.3557034,1
3814,10.1149/1.1344281,TFSI,DME:1.000,2,10.25769363,8.539620483216412,1.7180731467835884,0.7,7.2,0.39,3.6,0.195,333.0961378,1
3815,10.1149/1.1344281,TFSI,DME:1.000,2,10.25769363,8.341991990374902,1.915701639625098,0.7,7.2,0.39,3.6,0.195,328.2368302,1
3816,10.1149/1.1344281,TFSI,DME:1.000,2,10.32314802,8.15407326430247,2.1690747556975296,0.7,7.2,0.39,3.6,0.195,322.8222872,1
3817,10.1149/1.1344281,TFSI,DME:1.000,2,10.32314802,8.080420695596588,2.242727324403411,0.7,7.2,0.39,3.6,0.195,317.8065302,1
3818,10.1149/1.1344281,TFSI,DME:1.000,2,10.0,8.023063602468977,1.9769363975310235,0.7,7.2,0.39,3.6,0.195,313.3740906,1
3819,10.1149/1.1344281,TFSI,DME:1.000,2,10.0,7.952180140474596,2.0478198595254042,0.7,7.2,0.39,3.6,0.195,308.4339357,1
3820,10.1149/1.1344281,TFSI,DME:1.000,2,9.873591112,7.9221953776517795,1.9513957343482202,0.7,7.2,0.39,3.6,0.195,303.2356303,1
3821,10.1149/1.1344281,TFSI,DME:1.000,2,9.748780144,7.796852532846977,1.9519276111530228,0.7,7.2,0.39,3.6,0.195,297.4212537,1
3822,10.1149/1.1344281,TFSI,DME:1.000,2,9.4436117,7.208518713869811,2.235092986130189,0.7,7.2,0.39,3.6,0.195,292.5814702,1
3823,10.1149/1.1344281,TFSI,DME:1.000,2,9.147996017,6.812599622735029,2.335396394264971,0.7,7.2,0.39,3.6,0.195,287.5287705,1
3824,10.1149/1.1344281,TFSI,DME:1.000,2,8.749615134,6.593578592495844,2.1560365415041565,0.7,7.2,0.39,3.6,0.195,282.2910457,1
3825,10.1149/1.1344281,TFSI,DME:1.000,2,8.421983081,6.028878897927294,2.3931041830727064,0.7,7.2,0.39,3.6,0.195,277.7550436,1
3826,10.1149/1.1344281,TFSI,DME:1.000,2,8.106619313,5.440550112508673,2.666069200491327,0.7,7.2,0.39,3.6,0.195,272.5347235,1
3827,10.1149/1.1344281,TFSI,DME:1.000,2,7.558803207,4.979412129913587,2.579391077086413,0.7,7.2,0.39,3.6,0.195,267.3436967,1
3828,10.1149/1.1344281,TFSI,DME:1.000,2,7.13824024,4.478053442150249,2.660186797849751,0.7,7.2,0.39,3.6,0.195,262.5014503,1
3829,10.1149/1.1344281,TFSI,DME:1.000,2,6.741076905,4.48951608356647,2.2515608214335296,0.7,7.2,0.39,3.6,0.195,258.1272857,1
3830,10.1149/1.1344281,TFSI,DME:1.000,2,6.285539232,4.476473577430804,1.8090656545691957,0.7,7.2,0.39,3.6,0.195,252.8961185,1
3831,10.1149/1.1344281,TFSI,DME:1.000,2,5.713550593,4.2365665030607484,1.4769840899392515,0.7,7.2,0.39,3.6,0.195,247.0532567,1
3832,10.1149/1.1344281,TFSI,DME:1.000,2,4.904646766,4.12822200677197,0.7764247592280302,0.7,7.2,0.39,3.6,0.195,241.4678399,1
3833,10.1149/1.1344281,TFSI,DME:1.000,2,4.130685208,3.861920680166988,0.26876452783301197,0.7,7.2,0.39,3.6,0.195,235.0174568,1
3834,10.1149/1.1344281,TFSI,DME:1.000,2,3.456798248,3.6452663014719255,0.1884680534719254,0.7,7.2,0.39,3.6,0.195,227.9743728,1
3835,10.1149/1.1344281,TFSI,DME:1.000,2,3.005388031,3.0215421319291815,0.01615410092918168,0.75,7.2,0.39,3.6,0.195,221.9999346,1
3836,10.1149/1.1344281,TFSI,DME:1.000,2,2.62959886,2.833111473446269,0.2035126134462688,0.75,7.2,0.39,3.6,0.195,217.3762197,1
3837,10.1149/1.1344281,TFSI,DME:1.000,2,2.420905854,2.7268366471536067,0.30593079315360683,0.75,7.2,0.39,3.6,0.195,214.3657983,1
3838,10.1149/1.1344281,TFSI,DME:1.000,2,2.271713669,1.9680529445297776,0.3036607244702223,0.8,7.2,0.39,3.6,0.195,211.8374067,1
126,10.1016/j.jpowsour.2011.07.071,TFSI,EC:0.700+DMC:0.300,3,8.886666667,7.452362831917905,1.434303835082095,0.7,63.23,1.507,63.23,1.507,298.0,1
3593,10.1149/1.1344281,TFSI,PC:1.000,3,16.88831057,16.150133446572504,0.7381771234274979,0.8,64.9,2.53,64.9,2.53,375.3490984,1
3594,10.1149/1.1344281,TFSI,PC:1.000,3,15.5992403,15.8552281732002,0.25598787320019945,0.7,64.9,2.53,64.9,2.53,370.2464953,1
3595,10.1149/1.1344281,TFSI,PC:1.000,3,15.11159636,15.0243079684568,0.08728839154320056,0.85,64.9,2.53,64.9,2.53,365.2885407,1
3596,10.1149/1.1344281,TFSI,PC:1.000,3,14.18156428,14.929008826642894,0.7474445466428943,0.85,64.9,2.53,64.9,2.53,360.0909409,1
3597,10.1149/1.1344281,TFSI,PC:1.000,3,13.73823796,14.98581611423941,1.2475781542394113,0.85,64.9,2.53,64.9,2.53,355.7556741,1
3598,10.1149/1.1344281,TFSI,PC:1.000,3,12.89272821,12.945110579648006,0.05238236964800613,0.9,64.9,2.53,64.9,2.53,349.786968,1
3599,10.1149/1.1344281,TFSI,PC:1.000,3,11.90863732,11.922314114388762,0.013676794388761238,0.75,64.9,2.53,64.9,2.53,345.6878836,1
3600,10.1149/1.1344281,TFSI,PC:1.000,3,10.99966124,10.914922435843652,0.08473880415634838,0.7,64.9,2.53,64.9,2.53,340.3733362,1
3601,10.1149/1.1344281,TFSI,PC:1.000,3,10.48792698,10.56190706685724,0.07398008685724022,0.7,64.9,2.53,64.9,2.53,335.5409396,1
3602,10.1149/1.1344281,TFSI,PC:1.000,3,9.842455236,9.823506729390008,0.018948506609991256,0.75,64.9,2.53,64.9,2.53,331.1503252,1
3603,10.1149/1.1344281,TFSI,PC:1.000,3,8.947962141,8.834637752843136,0.11332438815686352,0.8,64.9,2.53,64.9,2.53,325.6695285,1
3604,10.1149/1.1344281,TFSI,PC:1.000,3,8.397266396,8.62023708025065,0.22297068425065092,0.8,64.9,2.53,64.9,2.53,321.2409042,1
3605,10.1149/1.1344281,TFSI,PC:1.000,3,7.395465531,7.332617104543463,0.06284842645653743,0.9,64.9,2.53,64.9,2.53,316.0767795,1
3606,10.1149/1.1344281,TFSI,PC:1.000,3,6.830975986,7.082485268224115,0.2515092822241147,0.9,64.9,2.53,64.9,2.53,310.8093421,1
3607,10.1149/1.1344281,TFSI,PC:1.000,3,6.112331451,6.958601407780956,0.8462699567809562,0.9,64.9,2.53,64.9,2.53,305.9744521,1
3608,10.1149/1.1344281,TFSI,PC:1.000,3,5.469291042,6.827315954878139,1.3580249128781388,0.9,64.9,2.53,64.9,2.53,301.5435986,1
3609,10.1149/1.1344281,TFSI,PC:1.000,3,4.893900918,6.559285669961657,1.665384751961657,0.9,64.9,2.53,64.9,2.53,296.9905725,1
3610,10.1149/1.1344281,TFSI,PC:1.000,3,4.175318937,6.02016965449261,1.8448507174926103,0.9,64.9,2.53,64.9,2.53,292.0865677,1
3611,10.1149/1.1344281,TFSI,PC:1.000,3,3.677199915,5.609354239355052,1.9321543243550519,0.9,64.9,2.53,64.9,2.53,286.6490324,1
3612,10.1149/1.1344281,TFSI,PC:1.000,3,3.087842728,5.34937627538698,2.26153354738698,0.9,64.9,2.53,64.9,2.53,281.6288791,1
3613,10.1149/1.1344281,TFSI,PC:1.000,3,2.634448149,4.87365403477224,2.2392058857722406,0.9,64.9,2.53,64.9,2.53,276.5673943,1
3614,10.1149/1.1344281,TFSI,PC:1.000,3,2.109297952,4.404332776339183,2.2950348243391834,0.9,64.9,2.53,64.9,2.53,271.8869669,1
3615,10.1149/1.1344281,TFSI,PC:1.000,3,1.715863589,4.009833106979915,2.293969517979915,0.9,64.9,2.53,64.9,2.53,267.1624981,1
3616,10.1149/1.1344281,TFSI,PC:1.000,3,1.395814116,3.6446611140934424,2.2488469980934425,0.9,64.9,2.53,64.9,2.53,262.0179582,1
3617,10.1149/1.1344281,TFSI,PC:1.000,3,1.016006653,3.6267274534232907,2.610720800423291,0.9,64.9,2.53,64.9,2.53,256.501612,1
3618,10.1149/1.1344281,TFSI,PC:1.000,3,0.763411364,3.5731438217667963,2.8097324577667964,0.9,64.9,2.53,64.9,2.53,252.1072196,1
3619,10.1149/1.1344281,TFSI,PC:1.000,3,0.538312523,3.393731928256216,2.855419405256216,0.9,64.9,2.53,64.9,2.53,247.165816,1
3620,10.1149/1.1344281,TFSI,PC:1.000,3,0.367719991,3.3492046502959356,2.9814846592959356,0.9,64.9,2.53,64.9,2.53,242.0815012,1
3621,10.1149/1.1344281,TFSI,PC:1.000,3,0.243336298,3.2228005917533613,2.9794642937533613,0.9,64.9,2.53,64.9,2.53,237.6763815,1
3622,10.1149/1.1344281,TFSI,PC:1.000,3,0.146391965,3.074863600353488,2.928471635353488,0.9,64.9,2.53,64.9,2.53,232.6574704,1
3623,10.1149/1.1344281,TFSI,PC:1.000,3,0.078804628,2.9189873647528506,2.8401827367528507,0.9,64.9,2.53,64.9,2.53,227.8390808,1
3624,10.1149/1.1344281,TFSI,PC:1.000,3,0.038566204,2.743579864996001,2.705013660996001,0.9,64.9,2.53,64.9,2.53,222.0932641,1
3625,10.1149/1.1344281,TFSI,PC:1.000,3,0.018873918,2.564021568925596,2.5451476509255957,0.9,64.9,2.53,64.9,2.53,217.6928575,1
3724,10.1149/1.1344281,ClO4,PC:1.000,3,15.11159636,7.902563031232744,7.209033328767256,0.7,64.9,2.53,64.9,2.53,393.6420782,0
3725,10.1149/1.1344281,ClO4,PC:1.000,3,14.63919654,7.902563031232744,6.736633508767256,0.7,64.9,2.53,64.9,2.53,388.4671114,0
3726,10.1149/1.1344281,ClO4,PC:1.000,3,14.18156428,7.902563031232744,6.279001248767256,0.7,64.9,2.53,64.9,2.53,384.2564945,0
3727,10.1149/1.1344281,ClO4,PC:1.000,3,13.73823796,7.902563031232744,5.835674928767255,0.7,64.9,2.53,64.9,2.53,379.3238125,0
3728,10.1149/1.1344281,ClO4,PC:1.000,3,13.30877035,7.902563031232744,5.4062073187672555,0.7,64.9,2.53,64.9,2.53,374.9116891,0
3729,10.1149/1.1344281,ClO4,PC:1.000,3,12.48969187,7.778880720763303,4.710811149236696,0.7,64.9,2.53,64.9,2.53,369.823548,0
