Repository: hacortesp/LELiBMDLab

`LLE-MDLab` Li-ion Liquid Electrolyte Molecular Dynamics Lab (LLE-MDLab) is a Python-based command-line workflow designed to construct molecular models of electrolytes composed of LiPF₆ salt and one or more organic carbonate solvents parameterized with the TraPPE force field.

Given a target box size, salt concentration, and solvent composition, the code computes the number of ion pairs and solvent molecules, generates an initial configuration using Packmol, optionally rescales ionic charges, and prepares a fully self-contained GROMACS simulation directory.

File: Q_Optimization/calisol23_filtered_for_md.csv (part 2 of 13)
doi,conductivity_mScm,temperature_K,concentration_molkg,salt,EC,PC,DMC,EMC,DEC,DME
10.1021/JE020219O,4.548,312.45,1.9117,PF6,0.0,0.9,0.0,0.0,0.1,0.0
10.1021/JE020219O,5.649,312.45,1.6929,PF6,0.0,0.9,0.0,0.0,0.1,0.0
10.1021/JE020219O,6.85,312.45,1.4535,PF6,0.0,0.9,0.0,0.0,0.1,0.0
10.1021/JE020219O,7.956,312.45,1.2271,PF6,0.0,0.9,0.0,0.0,0.1,0.0
10.1021/JE020219O,8.673,312.45,1.0532,PF6,0.0,0.9,0.0,0.0,0.1,0.0
10.1021/JE020219O,9.08,312.45,0.8954,PF6,0.0,0.9,0.0,0.0,0.1,0.0
10.1021/JE020219O,9.157,312.45,0.7652,PF6,0.0,0.9,0.0,0.0,0.1,0.0
10.1021/JE020219O,8.994,312.45,0.6524,PF6,0.0,0.9,0.0,0.0,0.1,0.0
10.1021/JE020219O,8.611,312.45,0.5499,PF6,0.0,0.9,0.0,0.0,0.1,0.0
10.1021/JE020219O,8.074,312.45,0.4603,PF6,0.0,0.9,0.0,0.0,0.1,0.0
10.1021/JE020219O,7.42,312.45,0.3839,PF6,0.0,0.9,0.0,0.0,0.1,0.0
10.1021/JE020219O,6.582,312.45,0.3086,PF6,0.0,0.9,0.0,0.0,0.1,0.0
10.1021/JE020219O,1.953,302.55,2.3225,PF6,0.0,0.9,0.0,0.0,0.1,0.0
10.1021/JE020219O,2.523,302.55,2.1311,PF6,0.0,0.9,0.0,0.0,0.1,0.0
10.1021/JE020219O,3.197,302.55,1.9117,PF6,0.0,0.9,0.0,0.0,0.1,0.0
10.1021/JE020219O,4.123,302.55,1.6929,PF6,0.0,0.9,0.0,0.0,0.1,0.0
10.1021/JE020219O,5.19,302.55,1.4535,PF6,0.0,0.9,0.0,0.0,0.1,0.0
10.1021/JE020219O,6.209,302.55,1.2271,PF6,0.0,0.9,0.0,0.0,0.1,0.0
10.1021/JE020219O,6.896,302.55,1.0532,PF6,0.0,0.9,0.0,0.0,0.1,0.0
10.1021/JE020219O,7.332,302.55,0.8954,PF6,0.0,0.9,0.0,0.0,0.1,0.0
10.1021/JE020219O,7.477,302.55,0.7652,PF6,0.0,0.9,0.0,0.0,0.1,0.0
10.1021/JE020219O,7.404,302.55,0.6524,PF6,0.0,0.9,0.0,0.0,0.1,0.0
10.1021/JE020219O,7.138,302.55,0.5499,PF6,0.0,0.9,0.0,0.0,0.1,0.0
10.1021/JE020219O,6.735,302.55,0.4603,PF6,0.0,0.9,0.0,0.0,0.1,0.0
10.1021/JE020219O,6.217,302.55,0.3839,PF6,0.0,0.9,0.0,0.0,0.1,0.0
10.1021/JE020219O,5.539,302.55,0.3086,PF6,0.0,0.9,0.0,0.0,0.1,0.0
10.1021/JE020219O,1.178,292.65,2.3225,PF6,0.0,0.9,0.0,0.0,0.1,0.0
10.1021/JE020219O,1.591,292.65,2.1311,PF6,0.0,0.9,0.0,0.0,0.1,0.0
10.1021/JE020219O,2.114,292.65,1.9117,PF6,0.0,0.9,0.0,0.0,0.1,0.0
10.1021/JE020219O,2.849,292.65,1.6929,PF6,0.0,0.9,0.0,0.0,0.1,0.0
10.1021/JE020219O,3.717,292.65,1.4535,PF6,0.0,0.9,0.0,0.0,0.1,0.0
10.1021/JE020219O,4.645,292.65,1.2271,PF6,0.0,0.9,0.0,0.0,0.1,0.0
10.1021/JE020219O,5.295,292.65,1.0532,PF6,0.0,0.9,0.0,0.0,0.1,0.0
10.1021/JE020219O,5.741,292.65,0.8954,PF6,0.0,0.9,0.0,0.0,0.1,0.0
10.1021/JE020219O,5.927,292.65,0.7652,PF6,0.0,0.9,0.0,0.0,0.1,0.0
10.1021/JE020219O,5.939,292.65,0.6524,PF6,0.0,0.9,0.0,0.0,0.1,0.0
10.1021/JE020219O,5.775,292.65,0.5499,PF6,0.0,0.9,0.0,0.0,0.1,0.0
10.1021/JE020219O,5.488,292.65,0.4603,PF6,0.0,0.9,0.0,0.0,0.1,0.0
10.1021/JE020219O,5.095,292.65,0.3839,PF6,0.0,0.9,0.0,0.0,0.1,0.0
10.1021/JE020219O,4.563,292.65,0.3086,PF6,0.0,0.9,0.0,0.0,0.1,0.0
10.1021/JE020219O,0.6269,282.85,2.3225,PF6,0.0,0.9,0.0,0.0,0.1,0.0
10.1021/JE020219O,0.8976,282.85,2.1311,PF6,0.0,0.9,0.0,0.0,0.1,0.0
10.1021/JE020219O,1.263,282.85,1.9117,PF6,0.0,0.9,0.0,0.0,0.1,0.0
10.1021/JE020219O,1.824,282.85,1.6929,PF6,0.0,0.9,0.0,0.0,0.1,0.0
10.1021/JE020219O,2.485,282.85,1.4535,PF6,0.0,0.9,0.0,0.0,0.1,0.0
10.1021/JE020219O,3.29,282.85,1.2271,PF6,0.0,0.9,0.0,0.0,0.1,0.0
10.1021/JE020219O,3.864,282.85,1.0532,PF6,0.0,0.9,0.0,0.0,0.1,0.0
10.1021/JE020219O,4.293,282.85,0.8954,PF6,0.0,0.9,0.0,0.0,0.1,0.0
10.1021/JE020219O,4.51,282.85,0.7652,PF6,0.0,0.9,0.0,0.0,0.1,0.0
10.1021/JE020219O,4.58,282.85,0.6524,PF6,0.0,0.9,0.0,0.0,0.1,0.0
10.1021/JE020219O,4.502,282.85,0.5499,PF6,0.0,0.9,0.0,0.0,0.1,0.0
10.1021/JE020219O,4.318,282.85,0.4603,PF6,0.0,0.9,0.0,0.0,0.1,0.0
10.1021/JE020219O,4.036,282.85,0.3839,PF6,0.0,0.9,0.0,0.0,0.1,0.0
10.1021/JE020219O,3.641,282.85,0.3086,PF6,0.0,0.9,0.0,0.0,0.1,0.0
10.1021/JE020219O,0.2803,272.95,2.3225,PF6,0.0,0.9,0.0,0.0,0.1,0.0
10.1021/JE020219O,0.4383,272.95,2.1311,PF6,0.0,0.9,0.0,0.0,0.1,0.0
10.1021/JE020219O,0.666,272.95,1.9117,PF6,0.0,0.9,0.0,0.0,0.1,0.0
10.1021/JE020219O,1.045,272.95,1.6929,PF6,0.0,0.9,0.0,0.0,0.1,0.0
10.1021/JE020219O,1.531,272.95,1.4535,PF6,0.0,0.9,0.0,0.0,0.1,0.0
10.1021/JE020219O,2.158,272.95,1.2271,PF6,0.0,0.9,0.0,0.0,0.1,0.0
10.1021/JE020219O,2.647,272.95,1.0532,PF6,0.0,0.9,0.0,0.0,0.1,0.0
10.1021/JE020219O,3.032,272.95,0.8954,PF6,0.0,0.9,0.0,0.0,0.1,0.0
10.1021/JE020219O,3.259,272.95,0.7652,PF6,0.0,0.9,0.0,0.0,0.1,0.0
10.1021/JE020219O,3.363,272.95,0.6524,PF6,0.0,0.9,0.0,0.0,0.1,0.0
10.1021/JE020219O,3.353,272.95,0.5499,PF6,0.0,0.9,0.0,0.0,0.1,0.0
10.1021/JE020219O,3.254,272.95,0.4603,PF6,0.0,0.9,0.0,0.0,0.1,0.0
10.1021/JE020219O,3.068,272.95,0.3839,PF6,0.0,0.9,0.0,0.0,0.1,0.0
10.1021/JE020219O,2.79,272.95,0.3086,PF6,0.0,0.9,0.0,0.0,0.1,0.0
10.1021/JE020219O,0.09998,263.15,2.3225,PF6,0.0,0.9,0.0,0.0,0.1,0.0
10.1021/JE020219O,0.1758,263.15,2.1311,PF6,0.0,0.9,0.0,0.0,0.1,0.0
10.1021/JE020219O,0.2977,263.15,1.9117,PF6,0.0,0.9,0.0,0.0,0.1,0.0
10.1021/JE020219O,0.5217,263.15,1.6929,PF6,0.0,0.9,0.0,0.0,0.1,0.0
10.1021/JE020219O,0.8436,263.15,1.4535,PF6,0.0,0.9,0.0,0.0,0.1,0.0
10.1021/JE020219O,1.294,263.15,1.2271,PF6,0.0,0.9,0.0,0.0,0.1,0.0
10.1021/JE020219O,1.671,263.15,1.0532,PF6,0.0,0.9,0.0,0.0,0.1,0.0
10.1021/JE020219O,1.994,263.15,0.8954,PF6,0.0,0.9,0.0,0.0,0.1,0.0
10.1021/JE020219O,2.204,263.15,0.7652,PF6,0.0,0.9,0.0,0.0,0.1,0.0
10.1021/JE020219O,2.325,263.15,0.6524,PF6,0.0,0.9,0.0,0.0,0.1,0.0
10.1021/JE020219O,2.359,263.15,0.5499,PF6,0.0,0.9,0.0,0.0,0.1,0.0
10.1021/JE020219O,2.32,263.15,0.4603,PF6,0.0,0.9,0.0,0.0,0.1,0.0
10.1021/JE020219O,2.218,263.15,0.3839,PF6,0.0,0.9,0.0,0.0,0.1,0.0
10.1021/JE020219O,2.036,263.15,0.3086,PF6,0.0,0.9,0.0,0.0,0.1,0.0
10.1021/JE020219O,0.02636,253.35,2.3225,PF6,0.0,0.9,0.0,0.0,0.1,0.0
10.1021/JE020219O,0.05382,253.35,2.1311,PF6,0.0,0.9,0.0,0.0,0.1,0.0
10.1021/JE020219O,0.1055,253.35,1.9117,PF6,0.0,0.9,0.0,0.0,0.1,0.0
10.1021/JE020219O,0.2167,253.35,1.6929,PF6,0.0,0.9,0.0,0.0,0.1,0.0
10.1021/JE020219O,0.4004,253.35,1.4535,PF6,0.0,0.9,0.0,0.0,0.1,0.0
10.1021/JE020219O,0.6847,253.35,1.2271,PF6,0.0,0.9,0.0,0.0,0.1,0.0
10.1021/JE020219O,0.9471,253.35,1.0532,PF6,0.0,0.9,0.0,0.0,0.1,0.0
10.1021/JE020219O,1.19,253.35,0.8954,PF6,0.0,0.9,0.0,0.0,0.1,0.0
10.1021/JE020219O,1.364,253.35,0.7652,PF6,0.0,0.9,0.0,0.0,0.1,0.0
10.1021/JE020219O,1.484,253.35,0.6524,PF6,0.0,0.9,0.0,0.0,0.1,0.0
10.1021/JE020219O,1.542,253.35,0.5499,PF6,0.0,0.9,0.0,0.0,0.1,0.0
10.1021/JE020219O,1.546,253.35,0.4603,PF6,0.0,0.9,0.0,0.0,0.1,0.0
10.1021/JE020219O,1.499,253.35,0.3839,PF6,0.0,0.9,0.0,0.0,0.1,0.0
10.1021/JE020219O,1.397,253.35,0.3086,PF6,0.0,0.9,0.0,0.0,0.1,0.0
10.1021/JE020219O,0.004503,243.65,2.3225,PF6,0.0,0.9,0.0,0.0,0.1,0.0
10.1021/JE020219O,0.0114,243.65,2.1311,PF6,0.0,0.9,0.0,0.0,0.1,0.0
10.1021/JE020219O,0.02811,243.65,1.9117,PF6,0.0,0.9,0.0,0.0,0.1,0.0
10.1021/JE020219O,0.07096,243.65,1.6929,PF6,0.0,0.9,0.0,0.0,0.1,0.0
10.1021/JE020219O,0.158,243.65,1.4535,PF6,0.0,0.9,0.0,0.0,0.1,0.0
10.1021/JE020219O,0.3078,243.65,1.2271,PF6,0.0,0.9,0.0,0.0,0.1,0.0
10.1021/JE020219O,0.4667,243.65,1.0532,PF6,0.0,0.9,0.0,0.0,0.1,0.0
10.1021/JE020219O,0.6278,243.65,0.8954,PF6,0.0,0.9,0.0,0.0,0.1,0.0
10.1021/JE020219O,0.7573,243.65,0.7652,PF6,0.0,0.9,0.0,0.0,0.1,0.0
10.1021/JE020219O,0.856,243.65,0.6524,PF6,0.0,0.9,0.0,0.0,0.1,0.0
10.1021/JE020219O,0.9161,243.65,0.5499,PF6,0.0,0.9,0.0,0.0,0.1,0.0
10.1021/JE020219O,0.9434,243.65,0.4603,PF6,0.0,0.9,0.0,0.0,0.1,0.0
10.1021/JE020219O,0.9321,243.65,0.3839,PF6,0.0,0.9,0.0,0.0,0.1,0.0
10.1021/JE020219O,0.8847,243.65,0.3086,PF6,0.0,0.9,0.0,0.0,0.1,0.0
10.1021/JE020219O,0.0004067,233.75,2.3225,PF6,0.0,0.9,0.0,0.0,0.1,0.0
10.1021/JE020219O,0.001473,233.75,2.1311,PF6,0.0,0.9,0.0,0.0,0.1,0.0
10.1021/JE020219O,0.00477,233.75,1.9117,PF6,0.0,0.9,0.0,0.0,0.1,0.0
10.1021/JE020219O,0.01662,233.75,1.6929,PF6,0.0,0.9,0.0,0.0,0.1,0.0
10.1021/JE020219O,0.04729,233.75,1.4535,PF6,0.0,0.9,0.0,0.0,0.1,0.0
10.1021/JE020219O,0.1092,233.75,1.2271,PF6,0.0,0.9,0.0,0.0,0.1,0.0
10.1021/JE020219O,0.1865,233.75,1.0532,PF6,0.0,0.9,0.0,0.0,0.1,0.0
10.1021/JE020219O,0.2765,233.75,0.8954,PF6,0.0,0.9,0.0,0.0,0.1,0.0
10.1021/JE020219O,0.3567,233.75,0.7652,PF6,0.0,0.9,0.0,0.0,0.1,0.0
10.1021/JE020219O,0.4233,233.75,0.6524,PF6,0.0,0.9,0.0,0.0,0.1,0.0
10.1021/JE020219O,0.4724,233.75,0.5499,PF6,0.0,0.9,0.0,0.0,0.1,0.0
10.1021/JE020219O,0.5035,233.75,0.4603,PF6,0.0,0.9,0.0,0.0,0.1,0.0
10.1021/JE020219O,0.5092,233.75,0.3839,PF6,0.0,0.9,0.0,0.0,0.1,0.0
10.1021/JE020219O,0.497,233.75,0.3086,PF6,0.0,0.9,0.0,0.0,0.1,0.0
10.1021/JE020219O,1.36e-05,223.85,2.3225,PF6,0.0,0.9,0.0,0.0,0.1,0.0
10.1021/JE020219O,8.33e-05,223.85,2.1311,PF6,0.0,0.9,0.0,0.0,0.1,0.0
10.1021/JE020219O,0.0004368,223.85,1.9117,PF6,0.0,0.9,0.0,0.0,0.1,0.0
10.1021/JE020219O,0.002312,223.85,1.6929,PF6,0.0,0.9,0.0,0.0,0.1,0.0
10.1021/JE020219O,0.009424,223.85,1.4535,PF6,0.0,0.9,0.0,0.0,0.1,0.0
10.1021/JE020219O,0.02733,223.85,1.2271,PF6,0.0,0.9,0.0,0.0,0.1,0.0
10.1021/JE020219O,0.05555,223.85,1.0532,PF6,0.0,0.9,0.0,0.0,0.1,0.0
10.1021/JE020219O,0.09317,223.85,0.8954,PF6,0.0,0.9,0.0,0.0,0.1,0.0
10.1021/JE020219O,0.1315,223.85,0.7652,PF6,0.0,0.9,0.0,0.0,0.1,0.0
10.1021/JE020219O,0.1677,223.85,0.6524,PF6,0.0,0.9,0.0,0.0,0.1,0.0
10.1021/JE020219O,0.1976,223.85,0.5499,PF6,0.0,0.9,0.0,0.0,0.1,0.0
10.1021/JE020219O,0.2212,223.85,0.4603,PF6,0.0,0.9,0.0,0.0,0.1,0.0
10.1021/JE020219O,0.233,223.85,0.3839,PF6,0.0,0.9,0.0,0.0,0.1,0.0
10.1021/JE020219O,0.2343,223.85,0.3086,PF6,0.0,0.9,0.0,0.0,0.1,0.0
10.1021/JE020219O,,213.95,2.3225,PF6,0.0,0.9,0.0,0.0,0.1,0.0
10.1021/JE020219O,,213.95,2.1311,PF6,0.0,0.9,0.0,0.0,0.1,0.0
10.1021/JE020219O,1.63e-05,213.95,1.9117,PF6,0.0,0.9,0.0,0.0,0.1,0.0
10.1021/JE020219O,0.0001668,213.95,1.6929,PF6,0.0,0.9,0.0,0.0,0.1,0.0
10.1021/JE020219O,0.001065,213.95,1.4535,PF6,0.0,0.9,0.0,0.0,0.1,0.0
10.1021/JE020219O,0.00427,213.95,1.2271,PF6,0.0,0.9,0.0,0.0,0.1,0.0
10.1021/JE020219O,0.01088,213.95,1.0532,PF6,0.0,0.9,0.0,0.0,0.1,0.0
10.1021/JE020219O,0.02172,213.95,0.8954,PF6,0.0,0.9,0.0,0.0,0.1,0.0
10.1021/JE020219O,0.03448,213.95,0.7652,PF6,0.0,0.9,0.0,0.0,0.1,0.0
10.1021/JE020219O,0.04837,213.95,0.6524,PF6,0.0,0.9,0.0,0.0,0.1,0.0
10.1021/JE020219O,0.06185,213.95,0.5499,PF6,0.0,0.9,0.0,0.0,0.1,0.0
10.1021/JE020219O,0.07388,213.95,0.4603,PF6,0.0,0.9,0.0,0.0,0.1,0.0
10.1021/JE020219O,0.08187,213.95,0.3839,PF6,0.0,0.9,0.0,0.0,0.1,0.0
10.1021/JE020219O,0.08629,213.95,0.3086,PF6,0.0,0.9,0.0,0.0,0.1,0.0
10.1021/JE020219O,,204.15,2.3225,PF6,0.0,0.9,0.0,0.0,0.1,0.0
10.1021/JE020219O,,204.15,2.1311,PF6,0.0,0.9,0.0,0.0,0.1,0.0
10.1021/JE020219O,,204.15,1.9117,PF6,0.0,0.9,0.0,0.0,0.1,0.0
10.1021/JE020219O,4.39e-06,204.15,1.6929,PF6,0.0,0.9,0.0,0.0,0.1,0.0
10.1021/JE020219O,5.3e-05,204.15,1.4535,PF6,0.0,0.9,0.0,0.0,0.1,0.0
10.1021/JE020219O,0.0003408,204.15,1.2271,PF6,0.0,0.9,0.0,0.0,0.1,0.0
10.1021/JE020219O,0.001173,204.15,1.0532,PF6,0.0,0.9,0.0,0.0,0.1,0.0
10.1021/JE020219O,0.002951,204.15,0.8954,PF6,0.0,0.9,0.0,0.0,0.1,0.0
10.1021/JE020219O,0.005483,204.15,0.7652,PF6,0.0,0.9,0.0,0.0,0.1,0.0
10.1021/JE020219O,0.008714,204.15,0.6524,PF6,0.0,0.9,0.0,0.0,0.1,0.0
10.1021/JE020219O,0.01236,204.15,0.5499,PF6,0.0,0.9,0.0,0.0,0.1,0.0
10.1021/JE020219O,0.01612,204.15,0.4603,PF6,0.0,0.9,0.0,0.0,0.1,0.0
10.1021/JE020219O,0.01915,204.15,0.3839,PF6,0.0,0.9,0.0,0.0,0.1,0.0
10.1021/JE020219O,0.02148,204.15,0.3086,PF6,0.0,0.9,0.0,0.0,0.1,0.0
10.1021/JE020219O,,194.15,2.3225,PF6,0.0,0.9,0.0,0.0,0.1,0.0
10.1021/JE020219O,,194.15,2.1311,PF6,0.0,0.9,0.0,0.0,0.1,0.0
10.1021/JE020219O,,194.15,1.9117,PF6,0.0,0.9,0.0,0.0,0.1,0.0
10.1021/JE020219O,,194.15,1.6929,PF6,0.0,0.9,0.0,0.0,0.1,0.0
10.1021/JE020219O,,194.15,1.4535,PF6,0.0,0.9,0.0,0.0,0.1,0.0
10.1021/JE020219O,9.73e-06,194.15,1.2271,PF6,0.0,0.9,0.0,0.0,0.1,0.0
10.1021/JE020219O,5.32e-05,194.15,1.0532,PF6,0.0,0.9,0.0,0.0,0.1,0.0
10.1021/JE020219O,0.0001843,194.15,0.8954,PF6,0.0,0.9,0.0,0.0,0.1,0.0
10.1021/JE020219O,0.0004222,194.15,0.7652,PF6,0.0,0.9,0.0,0.0,0.1,0.0
10.1021/JE020219O,0.0007996,194.15,0.6524,PF6,0.0,0.9,0.0,0.0,0.1,0.0
10.1021/JE020219O,0.001296,194.15,0.5499,PF6,0.0,0.9,0.0,0.0,0.1,0.0
10.1021/JE020219O,0.001899,194.15,0.4603,PF6,0.0,0.9,0.0,0.0,0.1,0.0
10.1021/JE020219O,0.002468,194.15,0.3839,PF6,0.0,0.9,0.0,0.0,0.1,0.0
10.1021/JE020219O,0.003056,194.15,0.3086,PF6,0.0,0.9,0.0,0.0,0.1,0.0
10.1021/JE020219O,6.0,332.15,2.3728,PF6,0.0,0.8,0.0,0.0,0.2,0.0
10.1021/JE020219O,7.222,332.15,2.1648,PF6,0.0,0.8,0.0,0.0,0.2,0.0
10.1021/JE020219O,8.241,332.15,1.9482,PF6,0.0,0.8,0.0,0.0,0.2,0.0
10.1021/JE020219O,9.604,332.15,1.7321,PF6,0.0,0.8,0.0,0.0,0.2,0.0
10.1021/JE020219O,11.08,332.15,1.4764,PF6,0.0,0.8,0.0,0.0,0.2,0.0
10.1021/JE020219O,12.37,332.15,1.2444,PF6,0.0,0.8,0.0,0.0,0.2,0.0
10.1021/JE020219O,13.09,332.15,1.0529,PF6,0.0,0.8,0.0,0.0,0.2,0.0
10.1021/JE020219O,13.31,332.15,0.8911,PF6,0.0,0.8,0.0,0.0,0.2,0.0
10.1021/JE020219O,13.13,332.15,0.7537,PF6,0.0,0.8,0.0,0.0,0.2,0.0
10.1021/JE020219O,12.66,332.15,0.6385,PF6,0.0,0.8,0.0,0.0,0.2,0.0
10.1021/JE020219O,11.93,332.15,0.538,PF6,0.0,0.8,0.0,0.0,0.2,0.0
10.1021/JE020219O,11.05,332.15,0.4496,PF6,0.0,0.8,0.0,0.0,0.2,0.0
10.1021/JE020219O,9.996,332.15,0.3704,PF6,0.0,0.8,0.0,0.0,0.2,0.0
10.1021/JE020219O,8.548,332.15,0.2848,PF6,0.0,0.8,0.0,0.0,0.2,0.0
10.1021/JE020219O,4.519,322.35,2.3728,PF6,0.0,0.8,0.0,0.0,0.2,0.0
10.1021/JE020219O,5.569,322.35,2.1648,PF6,0.0,0.8,0.0,0.0,0.2,0.0
10.1021/JE020219O,6.502,322.35,1.9482,PF6,0.0,0.8,0.0,0.0,0.2,0.0
10.1021/JE020219O,7.729,322.35,1.7321,PF6,0.0,0.8,0.0,0.0,0.2,0.0
10.1021/JE020219O,9.167,322.35,1.4764,PF6,0.0,0.8,0.0,0.0,0.2,0.0
10.1021/JE020219O,10.35,322.35,1.2444,PF6,0.0,0.8,0.0,0.0,0.2,0.0
10.1021/JE020219O,11.12,322.35,1.0529,PF6,0.0,0.8,0.0,0.0,0.2,0.0
10.1021/JE020219O,11.42,322.35,0.8911,PF6,0.0,0.8,0.0,0.0,0.2,0.0
10.1021/JE020219O,11.35,322.35,0.7537,PF6,0.0,0.8,0.0,0.0,0.2,0.0
10.1021/JE020219O,10.99,322.35,0.6385,PF6,0.0,0.8,0.0,0.0,0.2,0.0
10.1021/JE020219O,10.41,322.35,0.538,PF6,0.0,0.8,0.0,0.0,0.2,0.0
10.1021/JE020219O,9.682,322.35,0.4496,PF6,0.0,0.8,0.0,0.0,0.2,0.0
10.1021/JE020219O,8.773,322.35,0.3704,PF6,0.0,0.8,0.0,0.0,0.2,0.0
10.1021/JE020219O,7.521,322.35,0.2848,PF6,0.0,0.8,0.0,0.0,0.2,0.0
10.1021/JE020219O,3.232,312.45,2.3728,PF6,0.0,0.8,0.0,0.0,0.2,0.0
10.1021/JE020219O,4.106,312.45,2.1648,PF6,0.0,0.8,0.0,0.0,0.2,0.0
10.1021/JE020219O,4.918,312.45,1.9482,PF6,0.0,0.8,0.0,0.0,0.2,0.0
10.1021/JE020219O,6.008,312.45,1.7321,PF6,0.0,0.8,0.0,0.0,0.2,0.0
10.1021/JE020219O,7.327,312.45,1.4764,PF6,0.0,0.8,0.0,0.0,0.2,0.0
10.1021/JE020219O,8.462,312.45,1.2444,PF6,0.0,0.8,0.0,0.0,0.2,0.0
10.1021/JE020219O,9.226,312.45,1.0529,PF6,0.0,0.8,0.0,0.0,0.2,0.0
10.1021/JE020219O,9.587,312.45,0.8911,PF6,0.0,0.8,0.0,0.0,0.2,0.0
10.1021/JE020219O,9.606,312.45,0.7537,PF6,0.0,0.8,0.0,0.0,0.2,0.0
10.1021/JE020219O,9.367,312.45,0.6385,PF6,0.0,0.8,0.0,0.0,0.2,0.0
10.1021/JE020219O,8.918,312.45,0.538,PF6,0.0,0.8,0.0,0.0,0.2,0.0
10.1021/JE020219O,8.321,312.45,0.4496,PF6,0.0,0.8,0.0,0.0,0.2,0.0
10.1021/JE020219O,7.569,312.45,0.3704,PF6,0.0,0.8,0.0,0.0,0.2,0.0
10.1021/JE020219O,6.509,312.45,0.2848,PF6,0.0,0.8,0.0,0.0,0.2,0.0
10.1021/JE020219O,2.166,302.55,2.3728,PF6,0.0,0.8,0.0,0.0,0.2,0.0
10.1021/JE020219O,2.859,302.55,2.1648,PF6,0.0,0.8,0.0,0.0,0.2,0.0
10.1021/JE020219O,3.536,302.55,1.9482,PF6,0.0,0.8,0.0,0.0,0.2,0.0
10.1021/JE020219O,4.463,302.55,1.7321,PF6,0.0,0.8,0.0,0.0,0.2,0.0
10.1021/JE020219O,5.643,302.55,1.4764,PF6,0.0,0.8,0.0,0.0,0.2,0.0
10.1021/JE020219O,6.692,302.55,1.2444,PF6,0.0,0.8,0.0,0.0,0.2,0.0
10.1021/JE020219O,7.441,302.55,1.0529,PF6,0.0,0.8,0.0,0.0,0.2,0.0
10.1021/JE020219O,7.843,302.55,0.8911,PF6,0.0,0.8,0.0,0.0,0.2,0.0
10.1021/JE020219O,7.94,302.55,0.7537,PF6,0.0,0.8,0.0,0.0,0.2,0.0
10.1021/JE020219O,7.8,302.55,0.6385,PF6,0.0,0.8,0.0,0.0,0.2,0.0
10.1021/JE020219O,7.472,302.55,0.538,PF6,0.0,0.8,0.0,0.0,0.2,0.0
10.1021/JE020219O,7.009,302.55,0.4496,PF6,0.0,0.8,0.0,0.0,0.2,0.0
10.1021/JE020219O,6.403,302.55,0.3704,PF6,0.0,0.8,0.0,0.0,0.2,0.0
10.1021/JE020219O,5.531,302.55,0.2848,PF6,0.0,0.8,0.0,0.0,0.2,0.0
10.1021/JE020219O,1.348,292.65,2.3728,PF6,0.0,0.8,0.0,0.0,0.2,0.0
10.1021/JE020219O,1.863,292.65,2.1648,PF6,0.0,0.8,0.0,0.0,0.2,0.0
10.1021/JE020219O,2.4,292.65,1.9482,PF6,0.0,0.8,0.0,0.0,0.2,0.0
10.1021/JE020219O,3.151,292.65,1.7321,PF6,0.0,0.8,0.0,0.0,0.2,0.0
10.1021/JE020219O,4.117,292.65,1.4764,PF6,0.0,0.8,0.0,0.0,0.2,0.0
10.1021/JE020219O,5.094,292.65,1.2444,PF6,0.0,0.8,0.0,0.0,0.2,0.0
10.1021/JE020219O,5.809,292.65,1.0529,PF6,0.0,0.8,0.0,0.0,0.2,0.0
10.1021/JE020219O,6.232,292.65,0.8911,PF6,0.0,0.8,0.0,0.0,0.2,0.0
10.1021/JE020219O,6.384,292.65,0.7537,PF6,0.0,0.8,0.0,0.0,0.2,0.0
10.1021/JE020219O,6.34,292.65,0.6385,PF6,0.0,0.8,0.0,0.0,0.2,0.0
10.1021/JE020219O,6.121,292.65,0.538,PF6,0.0,0.8,0.0,0.0,0.2,0.0
10.1021/JE020219O,5.777,292.65,0.4496,PF6,0.0,0.8,0.0,0.0,0.2,0.0
10.1021/JE020219O,5.304,292.65,0.3704,PF6,0.0,0.8,0.0,0.0,0.2,0.0
10.1021/JE020219O,4.606,292.65,0.2848,PF6,0.0,0.8,0.0,0.0,0.2,0.0
10.1021/JE020219O,0.7502,282.85,2.3728,PF6,0.0,0.8,0.0,0.0,0.2,0.0
10.1021/JE020219O,1.097,282.85,2.1648,PF6,0.0,0.8,0.0,0.0,0.2,0.0
10.1021/JE020219O,1.485,282.85,1.9482,PF6,0.0,0.8,0.0,0.0,0.2,0.0
10.1021/JE020219O,2.07,282.85,1.7321,PF6,0.0,0.8,0.0,0.0,0.2,0.0
10.1021/JE020219O,2.826,282.85,1.4764,PF6,0.0,0.8,0.0,0.0,0.2,0.0
10.1021/JE020219O,3.683,282.85,1.2444,PF6,0.0,0.8,0.0,0.0,0.2,0.0
10.1021/JE020219O,4.326,282.85,1.0529,PF6,0.0,0.8,0.0,0.0,0.2,0.0
10.1021/JE020219O,4.747,282.85,0.8911,PF6,0.0,0.8,0.0,0.0,0.2,0.0
10.1021/JE020219O,4.944,282.85,0.7537,PF6,0.0,0.8,0.0,0.0,0.2,0.0
10.1021/JE020219O,4.969,282.85,0.6385,PF6,0.0,0.8,0.0,0.0,0.2,0.0
10.1021/JE020219O,4.842,282.85,0.538,PF6,0.0,0.8,0.0,0.0,0.2,0.0
10.1021/JE020219O,4.609,282.85,0.4496,PF6,0.0,0.8,0.0,0.0,0.2,0.0
10.1021/JE020219O,4.259,282.85,0.3704,PF6,0.0,0.8,0.0,0.0,0.2,0.0
10.1021/JE020219O,3.724,282.85,0.2848,PF6,0.0,0.8,0.0,0.0,0.2,0.0
10.1021/JE020219O,0.3551,272.95,2.3728,PF6,0.0,0.8,0.0,0.0,0.2,0.0
10.1021/JE020219O,0.5658,272.95,2.1648,PF6,0.0,0.8,0.0,0.0,0.2,0.0
10.1021/JE020219O,0.8162,272.95,1.9482,PF6,0.0,0.8,0.0,0.0,0.2,0.0
10.1021/JE020219O,1.227,272.95,1.7321,PF6,0.0,0.8,0.0,0.0,0.2,0.0
10.1021/JE020219O,1.796,272.95,1.4764,PF6,0.0,0.8,0.0,0.0,0.2,0.0
10.1021/JE020219O,2.482,272.95,1.2444,PF6,0.0,0.8,0.0,0.0,0.2,0.0
10.1021/JE020219O,3.041,272.95,1.0529,PF6,0.0,0.8,0.0,0.0,0.2,0.0
10.1021/JE020219O,3.43,272.95,0.8911,PF6,0.0,0.8,0.0,0.0,0.2,0.0
10.1021/JE020219O,3.652,272.95,0.7537,PF6,0.0,0.8,0.0,0.0,0.2,0.0
10.1021/JE020219O,3.726,272.95,0.6385,PF6,0.0,0.8,0.0,0.0,0.2,0.0
10.1021/JE020219O,3.675,272.95,0.538,PF6,0.0,0.8,0.0,0.0,0.2,0.0
10.1021/JE020219O,3.533,272.95,0.4496,PF6,0.0,0.8,0.0,0.0,0.2,0.0
10.1021/JE020219O,3.292,272.95,0.3704,PF6,0.0,0.8,0.0,0.0,0.2,0.0
10.1021/JE020219O,2.903,272.95,0.2848,PF6,0.0,0.8,0.0,0.0,0.2,0.0
10.1021/JE020219O,0.1366,263.15,2.3728,PF6,0.0,0.8,0.0,0.0,0.2,0.0
10.1021/JE020219O,0.2436,263.15,2.1648,PF6,0.0,0.8,0.0,0.0,0.2,0.0
10.1021/JE020219O,0.3851,263.15,1.9482,PF6,0.0,0.8,0.0,0.0,0.2,0.0
10.1021/JE020219O,0.6384,263.15,1.7321,PF6,0.0,0.8,0.0,0.0,0.2,0.0
10.1021/JE020219O,1.03,263.15,1.4764,PF6,0.0,0.8,0.0,0.0,0.2,0.0
10.1021/JE020219O,1.538,263.15,1.2444,PF6,0.0,0.8,0.0,0.0,0.2,0.0
10.1021/JE020219O,1.984,263.15,1.0529,PF6,0.0,0.8,0.0,0.0,0.2,0.0
10.1021/JE020219O,2.325,263.15,0.8911,PF6,0.0,0.8,0.0,0.0,0.2,0.0
10.1021/JE020219O,2.539,263.15,0.7537,PF6,0.0,0.8,0.0,0.0,0.2,0.0
10.1021/JE020219O,2.643,263.15,0.6385,PF6,0.0,0.8,0.0,0.0,0.2,0.0
10.1021/JE020219O,2.648,263.15,0.538,PF6,0.0,0.8,0.0,0.0,0.2,0.0
10.1021/JE020219O,2.576,263.15,0.4496,PF6,0.0,0.8,0.0,0.0,0.2,0.0
10.1021/JE020219O,2.433,263.15,0.3704,PF6,0.0,0.8,0.0,0.0,0.2,0.0
10.1021/JE020219O,2.164,263.15,0.2848,PF6,0.0,0.8,0.0,0.0,0.2,0.0
10.1021/JE020219O,0.03951,253.35,2.3728,PF6,0.0,0.8,0.0,0.0,0.2,0.0
10.1021/JE020219O,0.08189,253.35,2.1648,PF6,0.0,0.8,0.0,0.0,0.2,0.0
10.1021/JE020219O,0.146,253.35,1.9482,PF6,0.0,0.8,0.0,0.0,0.2,0.0
10.1021/JE020219O,0.2794,253.35,1.7321,PF6,0.0,0.8,0.0,0.0,0.2,0.0
10.1021/JE020219O,0.514,253.35,1.4764,PF6,0.0,0.8,0.0,0.0,0.2,0.0
10.1021/JE020219O,0.8499,253.35,1.2444,PF6,0.0,0.8,0.0,0.0,0.2,0.0
10.1021/JE020219O,1.174,253.35,1.0529,PF6,0.0,0.8,0.0,0.0,0.2,0.0
10.1021/JE020219O,1.441,253.35,0.8911,PF6,0.0,0.8,0.0,0.0,0.2,0.0
10.1021/JE020219O,1.63,253.35,0.7537,PF6,0.0,0.8,0.0,0.0,0.2,0.0
10.1021/JE020219O,1.744,253.35,0.6385,PF6,0.0,0.8,0.0,0.0,0.2,0.0
10.1021/JE020219O,1.783,253.35,0.538,PF6,0.0,0.8,0.0,0.0,0.2,0.0
10.1021/JE020219O,1.764,253.35,0.4496,PF6,0.0,0.8,0.0,0.0,0.2,0.0
10.1021/JE020219O,1.687,253.35,0.3704,PF6,0.0,0.8,0.0,0.0,0.2,0.0
10.1021/JE020219O,1.524,253.35,0.2848,PF6,0.0,0.8,0.0,0.0,0.2,0.0
10.1021/JE020219O,0.007546,243.65,2.3728,PF6,0.0,0.8,0.0,0.0,0.2,0.0
10.1021/JE020219O,0.01947,243.65,2.1648,PF6,0.0,0.8,0.0,0.0,0.2,0.0
10.1021/JE020219O,0.04228,243.65,1.9482,PF6,0.0,0.8,0.0,0.0,0.2,0.0
10.1021/JE020219O,0.09744,243.65,1.7321,PF6,0.0,0.8,0.0,0.0,0.2,0.0
10.1021/JE020219O,0.2159,243.65,1.4764,PF6,0.0,0.8,0.0,0.0,0.2,0.0
10.1021/JE020219O,0.4034,243.65,1.2444,PF6,0.0,0.8,0.0,0.0,0.2,0.0
10.1021/JE020219O,0.6113,243.65,1.0529,PF6,0.0,0.8,0.0,0.0,0.2,0.0
10.1021/JE020219O,0.7997,243.65,0.8911,PF6,0.0,0.8,0.0,0.0,0.2,0.0
10.1021/JE020219O,0.9483,243.65,0.7537,PF6,0.0,0.8,0.0,0.0,0.2,0.0
10.1021/JE020219O,1.051,243.65,0.6385,PF6,0.0,0.8,0.0,0.0,0.2,0.0
10.1021/JE020219O,1.102,243.65,0.538,PF6,0.0,0.8,0.0,0.0,0.2,0.0
10.1021/JE020219O,1.117,243.65,0.4496,PF6,0.0,0.8,0.0,0.0,0.2,0.0
10.1021/JE020219O,1.086,243.65,0.3704,PF6,0.0,0.8,0.0,0.0,0.2,0.0
10.1021/JE020219O,1.0,243.65,0.2848,PF6,0.0,0.8,0.0,0.0,0.2,0.0
10.1021/JE020219O,,233.75,2.3728,PF6,0.0,0.8,0.0,0.0,0.2,0.0
10.1021/JE020219O,0.002896,233.75,2.1648,PF6,0.0,0.8,0.0,0.0,0.2,0.0
10.1021/JE020219O,0.007944,233.75,1.9482,PF6,0.0,0.8,0.0,0.0,0.2,0.0
10.1021/JE020219O,0.02472,233.75,1.7321,PF6,0.0,0.8,0.0,0.0,0.2,0.0
10.1021/JE020219O,0.07044,233.75,1.4764,PF6,0.0,0.8,0.0,0.0,0.2,0.0
10.1021/JE020219O,0.1545,233.75,1.2444,PF6,0.0,0.8,0.0,0.0,0.2,0.0
10.1021/JE020219O,0.2648,233.75,1.0529,PF6,0.0,0.8,0.0,0.0,0.2,0.0
10.1021/JE020219O,0.378,233.75,0.8911,PF6,0.0,0.8,0.0,0.0,0.2,0.0
10.1021/JE020219O,0.477,233.75,0.7537,PF6,0.0,0.8,0.0,0.0,0.2,0.0
10.1021/JE020219O,0.5531,233.75,0.6385,PF6,0.0,0.8,0.0,0.0,0.2,0.0
10.1021/JE020219O,0.6013,233.75,0.538,PF6,0.0,0.8,0.0,0.0,0.2,0.0
10.1021/JE020219O,0.6275,233.75,0.4496,PF6,0.0,0.8,0.0,0.0,0.2,0.0
10.1021/JE020219O,0.6248,233.75,0.3704,PF6,0.0,0.8,0.0,0.0,0.2,0.0
10.1021/JE020219O,0.5902,233.75,0.2848,PF6,0.0,0.8,0.0,0.0,0.2,0.0
10.1021/JE020219O,,223.85,2.3728,PF6,0.0,0.8,0.0,0.0,0.2,0.0
10.1021/JE020219O,0.0001969,223.85,2.1648,PF6,0.0,0.8,0.0,0.0,0.2,0.0
10.1021/JE020219O,0.0008212,223.85,1.9482,PF6,0.0,0.8,0.0,0.0,0.2,0.0
10.1021/JE020219O,0.00379,223.85,1.7321,PF6,0.0,0.8,0.0,0.0,0.2,0.0
10.1021/JE020219O,0.01572,223.85,1.4764,PF6,0.0,0.8,0.0,0.0,0.2,0.0
10.1021/JE020219O,0.04314,223.85,1.2444,PF6,0.0,0.8,0.0,0.0,0.2,0.0
10.1021/JE020219O,0.08791,223.85,1.0529,PF6,0.0,0.8,0.0,0.0,0.2,0.0
10.1021/JE020219O,0.1407,223.85,0.8911,PF6,0.0,0.8,0.0,0.0,0.2,0.0
10.1021/JE020219O,0.1932,223.85,0.7537,PF6,0.0,0.8,0.0,0.0,0.2,0.0
10.1021/JE020219O,0.2392,223.85,0.6385,PF6,0.0,0.8,0.0,0.0,0.2,0.0
10.1021/JE020219O,0.2734,223.85,0.538,PF6,0.0,0.8,0.0,0.0,0.2,0.0
10.1021/JE020219O,0.2975,223.85,0.4496,PF6,0.0,0.8,0.0,0.0,0.2,0.0
10.1021/JE020219O,0.3066,223.85,0.3704,PF6,0.0,0.8,0.0,0.0,0.2,0.0
10.1021/JE020219O,0.2991,223.85,0.2848,PF6,0.0,0.8,0.0,0.0,0.2,0.0
10.1021/JE020219O,,213.95,2.3728,PF6,0.0,0.8,0.0,0.0,0.2,0.0
10.1021/JE020219O,4.7e-06,213.95,2.1648,PF6,0.0,0.8,0.0,0.0,0.2,0.0
10.1021/JE020219O,3.65e-05,213.95,1.9482,PF6,0.0,0.8,0.0,0.0,0.2,0.0
10.1021/JE020219O,0.0003102,213.95,1.7321,PF6,0.0,0.8,0.0,0.0,0.2,0.0
10.1021/JE020219O,0.002047,213.95,1.4764,PF6,0.0,0.8,0.0,0.0,0.2,0.0
10.1021/JE020219O,0.007809,213.95,1.2444,PF6,0.0,0.8,0.0,0.0,0.2,0.0
10.1021/JE020219O,0.02006,213.95,1.0529,PF6,0.0,0.8,0.0,0.0,0.2,0.0
10.1021/JE020219O,0.03797,213.95,0.8911,PF6,0.0,0.8,0.0,0.0,0.2,0.0
10.1021/JE020219O,0.05838,213.95,0.7537,PF6,0.0,0.8,0.0,0.0,0.2,0.0
10.1021/JE020219O,0.07876,213.95,0.6385,PF6,0.0,0.8,0.0,0.0,0.2,0.0
10.1021/JE020219O,0.09636,213.95,0.538,PF6,0.0,0.8,0.0,0.0,0.2,0.0
10.1021/JE020219O,0.1111,213.95,0.4496,PF6,0.0,0.8,0.0,0.0,0.2,0.0
10.1021/JE020219O,0.1198,213.95,0.3704,PF6,0.0,0.8,0.0,0.0,0.2,0.0
10.1021/JE020219O,0.1226,213.95,0.2848,PF6,0.0,0.8,0.0,0.0,0.2,0.0
10.1021/JE020219O,,204.15,2.3728,PF6,0.0,0.8,0.0,0.0,0.2,0.0
10.1021/JE020219O,,204.15,2.1648,PF6,0.0,0.8,0.0,0.0,0.2,0.0
10.1021/JE020219O,,204.15,1.9482,PF6,0.0,0.8,0.0,0.0,0.2,0.0
10.1021/JE020219O,9.66e-06,204.15,1.7321,PF6,0.0,0.8,0.0,0.0,0.2,0.0
10.1021/JE020219O,0.0001249,204.15,1.4764,PF6,0.0,0.8,0.0,0.0,0.2,0.0
10.1021/JE020219O,0.0007546,204.15,1.2444,PF6,0.0,0.8,0.0,0.0,0.2,0.0
10.1021/JE020219O,0.002665,204.15,1.0529,PF6,0.0,0.8,0.0,0.0,0.2,0.0
10.1021/JE020219O,0.006308,204.15,0.8911,PF6,0.0,0.8,0.0,0.0,0.2,0.0
10.1021/JE020219O,0.01134,204.15,0.7537,PF6,0.0,0.8,0.0,0.0,0.2,0.0
10.1021/JE020219O,0.0172,204.15,0.6385,PF6,0.0,0.8,0.0,0.0,0.2,0.0
10.1021/JE020219O,0.02306,204.15,0.538,PF6,0.0,0.8,0.0,0.0,0.2,0.0
10.1021/JE020219O,0.02873,204.15,0.4496,PF6,0.0,0.8,0.0,0.0,0.2,0.0
10.1021/JE020219O,0.0331,204.15,0.3704,PF6,0.0,0.8,0.0,0.0,0.2,0.0
10.1021/JE020219O,0.03604,204.15,0.2848,PF6,0.0,0.8,0.0,0.0,0.2,0.0
10.1021/JE020219O,,194.15,2.3728,PF6,0.0,0.8,0.0,0.0,0.2,0.0
10.1021/JE020219O,,194.15,2.1648,PF6,0.0,0.8,0.0,0.0,0.2,0.0
10.1021/JE020219O,,194.15,1.9482,PF6,0.0,0.8,0.0,0.0,0.2,0.0
10.1021/JE020219O,,194.15,1.7321,PF6,0.0,0.8,0.0,0.0,0.2,0.0
10.1021/JE020219O,,194.15,1.4764,PF6,0.0,0.8,0.0,0.0,0.2,0.0
10.1021/JE020219O,,194.15,1.2444,PF6,0.0,0.8,0.0,0.0,0.2,0.0
10.1021/JE020219O,0.0001608,194.15,1.0529,PF6,0.0,0.8,0.0,0.0,0.2,0.0
10.1021/JE020219O,0.0005201,194.15,0.8911,PF6,0.0,0.8,0.0,0.0,0.2,0.0
10.1021/JE020219O,0.001153,194.15,0.7537,PF6,0.0,0.8,0.0,0.0,0.2,0.0
10.1021/JE020219O,0.002067,194.15,0.6385,PF6,0.0,0.8,0.0,0.0,0.2,0.0
10.1021/JE020219O,0.003132,194.15,0.538,PF6,0.0,0.8,0.0,0.0,0.2,0.0
10.1021/JE020219O,0.004347,194.15,0.4496,PF6,0.0,0.8,0.0,0.0,0.2,0.0
10.1021/JE020219O,0.005459,194.15,0.3704,PF6,0.0,0.8,0.0,0.0,0.2,0.0
10.1021/JE020219O,0.006554,194.15,0.2848,PF6,0.0,0.8,0.0,0.0,0.2,0.0
10.1021/JE020219O,6.665,332.15,2.3118,PF6,0.0,0.7,0.0,0.0,0.3,0.0
10.1021/JE020219O,7.685,332.15,2.1265,PF6,0.0,0.7,0.0,0.0,0.3,0.0
10.1021/JE020219O,8.784,332.15,1.9194,PF6,0.0,0.7,0.0,0.0,0.3,0.0
10.1021/JE020219O,10.03,332.15,1.7059,PF6,0.0,0.7,0.0,0.0,0.3,0.0
10.1021/JE020219O,11.38,332.15,1.4664,PF6,0.0,0.7,0.0,0.0,0.3,0.0
10.1021/JE020219O,12.49,332.15,1.2514,PF6,0.0,0.7,0.0,0.0,0.3,0.0
10.1021/JE020219O,13.11,332.15,1.0685,PF6,0.0,0.7,0.0,0.0,0.3,0.0
10.1021/JE020219O,13.28,332.15,0.9088,PF6,0.0,0.7,0.0,0.0,0.3,0.0
10.1021/JE020219O,13.07,332.15,0.7784,PF6,0.0,0.7,0.0,0.0,0.3,0.0
10.1021/JE020219O,12.71,332.15,0.6653,PF6,0.0,0.7,0.0,0.0,0.3,0.0
10.1021/JE020219O,12.0,332.15,0.5658,PF6,0.0,0.7,0.0,0.0,0.3,0.0
10.1021/JE020219O,11.28,332.15,0.4802,PF6,0.0,0.7,0.0,0.0,0.3,0.0
10.1021/JE020219O,10.18,332.15,0.3992,PF6,0.0,0.7,0.0,0.0,0.3,0.0
10.1021/JE020219O,8.781,332.15,0.302,PF6,0.0,0.7,0.0,0.0,0.3,0.0
10.1021/JE020219O,5.148,322.35,2.3118,PF6,0.0,0.7,0.0,0.0,0.3,0.0
10.1021/JE020219O,6.043,322.35,2.1265,PF6,0.0,0.7,0.0,0.0,0.3,0.0
10.1021/JE020219O,7.099,322.35,1.9194,PF6,0.0,0.7,0.0,0.0,0.3,0.0
10.1021/JE020219O,8.175,322.35,1.7059,PF6,0.0,0.7,0.0,0.0,0.3,0.0
10.1021/JE020219O,9.532,322.35,1.4664,PF6,0.0,0.7,0.0,0.0,0.3,0.0
10.1021/JE020219O,10.42,322.35,1.2514,PF6,0.0,0.7,0.0,0.0,0.3,0.0
10.1021/JE020219O,11.23,322.35,1.0685,PF6,0.0,0.7,0.0,0.0,0.3,0.0
10.1021/JE020219O,11.49,322.35,0.9088,PF6,0.0,0.7,0.0,0.0,0.3,0.0
10.1021/JE020219O,11.35,322.35,0.7784,PF6,0.0,0.7,0.0,0.0,0.3,0.0
10.1021/JE020219O,11.04,322.35,0.6653,PF6,0.0,0.7,0.0,0.0,0.3,0.0
10.1021/JE020219O,10.44,322.35,0.5658,PF6,0.0,0.7,0.0,0.0,0.3,0.0
10.1021/JE020219O,9.947,322.35,0.4802,PF6,0.0,0.7,0.0,0.0,0.3,0.0
10.1021/JE020219O,9.086,322.35,0.3992,PF6,0.0,0.7,0.0,0.0,0.3,0.0
10.1021/JE020219O,7.71,322.35,0.302,PF6,0.0,0.7,0.0,0.0,0.3,0.0
10.1021/JE020219O,3.815,312.45,2.3118,PF6,0.0,0.7,0.0,0.0,0.3,0.0
10.1021/JE020219O,4.568,312.45,2.1265,PF6,0.0,0.7,0.0,0.0,0.3,0.0
10.1021/JE020219O,5.501,312.45,1.9194,PF6,0.0,0.7,0.0,0.0,0.3,0.0
10.1021/JE020219O,6.505,312.45,1.7059,PF6,0.0,0.7,0.0,0.0,0.3,0.0
10.1021/JE020219O,7.731,312.45,1.4664,PF6,0.0,0.7,0.0,0.0,0.3,0.0
10.1021/JE020219O,8.727,312.45,1.2514,PF6,0.0,0.7,0.0,0.0,0.3,0.0
10.1021/JE020219O,9.406,312.45,1.0685,PF6,0.0,0.7,0.0,0.0,0.3,0.0
10.1021/JE020219O,9.73,312.45,0.9088,PF6,0.0,0.7,0.0,0.0,0.3,0.0
10.1021/JE020219O,9.739,312.45,0.7784,PF6,0.0,0.7,0.0,0.0,0.3,0.0
10.1021/JE020219O,9.521,312.45,0.6653,PF6,0.0,0.7,0.0,0.0,0.3,0.0
10.1021/JE020219O,9.048,312.45,0.5658,PF6,0.0,0.7,0.0,0.0,0.3,0.0
10.1021/JE020219O,8.535,312.45,0.4802,PF6,0.0,0.7,0.0,0.0,0.3,0.0
10.1021/JE020219O,7.884,312.45,0.3992,PF6,0.0,0.7,0.0,0.0,0.3,0.0
10.1021/JE020219O,6.761,312.45,0.302,PF6,0.0,0.7,0.0,0.0,0.3,0.0
10.1021/JE020219O,2.654,302.55,2.3118,PF6,0.0,0.7,0.0,0.0,0.3,0.0
10.1021/JE020219O,3.283,302.55,2.1265,PF6,0.0,0.7,0.0,0.0,0.3,0.0
10.1021/JE020219O,4.058,302.55,1.9194,PF6,0.0,0.7,0.0,0.0,0.3,0.0
10.1021/JE020219O,4.972,302.55,1.7059,PF6,0.0,0.7,0.0,0.0,0.3,0.0
10.1021/JE020219O,6.059,302.55,1.4664,PF6,0.0,0.7,0.0,0.0,0.3,0.0
10.1021/JE020219O,6.998,302.55,1.2514,PF6,0.0,0.7,0.0,0.0,0.3,0.0
10.1021/JE020219O,7.673,302.55,1.0685,PF6,0.0,0.7,0.0,0.0,0.3,0.0
10.1021/JE020219O,8.086,302.55,0.9088,PF6,0.0,0.7,0.0,0.0,0.3,0.0
10.1021/JE020219O,8.103,302.55,0.7784,PF6,0.0,0.7,0.0,0.0,0.3,0.0
10.1021/JE020219O,7.844,302.55,0.6653,PF6,0.0,0.7,0.0,0.0,0.3,0.0
10.1021/JE020219O,7.516,302.55,0.5658,PF6,0.0,0.7,0.0,0.0,0.3,0.0
10.1021/JE020219O,7.281,302.55,0.4802,PF6,0.0,0.7,0.0,0.0,0.3,0.0
10.1021/JE020219O,6.711,302.55,0.3992,PF6,0.0,0.7,0.0,0.0,0.3,0.0
10.1021/JE020219O,5.78,302.55,0.302,PF6,0.0,0.7,0.0,0.0,0.3,0.0
10.1021/JE020219O,1.74,292.65,2.3118,PF6,0.0,0.7,0.0,0.0,0.3,0.0
10.1021/JE020219O,2.223,292.65,2.1265,PF6,0.0,0.7,0.0,0.0,0.3,0.0
10.1021/JE020219O,2.827,292.65,1.9194,PF6,0.0,0.7,0.0,0.0,0.3,0.0
10.1021/JE020219O,3.561,292.65,1.7059,PF6,0.0,0.7,0.0,0.0,0.3,0.0
10.1021/JE020219O,4.519,292.65,1.4664,PF6,0.0,0.7,0.0,0.0,0.3,0.0
10.1021/JE020219O,5.427,292.65,1.2514,PF6,0.0,0.7,0.0,0.0,0.3,0.0
10.1021/JE020219O,6.069,292.65,1.0685,PF6,0.0,0.7,0.0,0.0,0.3,0.0
10.1021/JE020219O,6.454,292.65,0.9088,PF6,0.0,0.7,0.0,0.0,0.3,0.0
10.1021/JE020219O,6.669,292.65,0.7784,PF6,0.0,0.7,0.0,0.0,0.3,0.0
10.1021/JE020219O,6.537,292.65,0.6653,PF6,0.0,0.7,0.0,0.0,0.3,0.0
10.1021/JE020219O,6.304,292.65,0.5658,PF6,0.0,0.7,0.0,0.0,0.3,0.0
10.1021/JE020219O,6.045,292.65,0.4802,PF6,0.0,0.7,0.0,0.0,0.3,0.0
10.1021/JE020219O,5.596,292.65,0.3992,PF6,0.0,0.7,0.0,0.0,0.3,0.0
10.1021/JE020219O,4.841,292.65,0.302,PF6,0.0,0.7,0.0,0.0,0.3,0.0
10.1021/JE020219O,1.035,282.85,2.3118,PF6,0.0,0.7,0.0,0.0,0.3,0.0
10.1021/JE020219O,1.38,282.85,2.1265,PF6,0.0,0.7,0.0,0.0,0.3,0.0
10.1021/JE020219O,1.843,282.85,1.9194,PF6,0.0,0.7,0.0,0.0,0.3,0.0
10.1021/JE020219O,2.448,282.85,1.7059,PF6,0.0,0.7,0.0,0.0,0.3,0.0
10.1021/JE020219O,3.193,282.85,1.4664,PF6,0.0,0.7,0.0,0.0,0.3,0.0
10.1021/JE020219O,3.947,282.85,1.2514,PF6,0.0,0.7,0.0,0.0,0.3,0.0
10.1021/JE020219O,4.617,282.85,1.0685,PF6,0.0,0.7,0.0,0.0,0.3,0.0
10.1021/JE020219O,4.972,282.85,0.9088,PF6,0.0,0.7,0.0,0.0,0.3,0.0
10.1021/JE020219O,5.22,282.85,0.7784,PF6,0.0,0.7,0.0,0.0,0.3,0.0
10.1021/JE020219O,5.188,282.85,0.6653,PF6,0.0,0.7,0.0,0.0,0.3,0.0
10.1021/JE020219O,5.067,282.85,0.5658,PF6,0.0,0.7,0.0,0.0,0.3,0.0
10.1021/JE020219O,4.841,282.85,0.4802,PF6,0.0,0.7,0.0,0.0,0.3,0.0
10.1021/JE020219O,4.475,282.85,0.3992,PF6,0.0,0.7,0.0,0.0,0.3,0.0
10.1021/JE020219O,3.904,282.85,0.302,PF6,0.0,0.7,0.0,0.0,0.3,0.0
10.1021/JE020219O,0.5375,272.95,2.3118,PF6,0.0,0.7,0.0,0.0,0.3,0.0
10.1021/JE020219O,0.762,272.95,2.1265,PF6,0.0,0.7,0.0,0.0,0.3,0.0
10.1021/JE020219O,1.077,272.95,1.9194,PF6,0.0,0.7,0.0,0.0,0.3,0.0
10.1021/JE020219O,1.522,272.95,1.7059,PF6,0.0,0.7,0.0,0.0,0.3,0.0
10.1021/JE020219O,2.102,272.95,1.4664,PF6,0.0,0.7,0.0,0.0,0.3,0.0
10.1021/JE020219O,2.713,272.95,1.2514,PF6,0.0,0.7,0.0,0.0,0.3,0.0
10.1021/JE020219O,3.289,272.95,1.0685,PF6,0.0,0.7,0.0,0.0,0.3,0.0
10.1021/JE020219O,3.659,272.95,0.9088,PF6,0.0,0.7,0.0,0.0,0.3,0.0
10.1021/JE020219O,3.857,272.95,0.7784,PF6,0.0,0.7,0.0,0.0,0.3,0.0
10.1021/JE020219O,3.936,272.95,0.6653,PF6,0.0,0.7,0.0,0.0,0.3,0.0
10.1021/JE020219O,3.836,272.95,0.5658,PF6,0.0,0.7,0.0,0.0,0.3,0.0
10.1021/JE020219O,3.751,272.95,0.4802,PF6,0.0,0.7,0.0,0.0,0.3,0.0
10.1021/JE020219O,3.543,272.95,0.3992,PF6,0.0,0.7,0.0,0.0,0.3,0.0
10.1021/JE020219O,3.118,272.95,0.302,PF6,0.0,0.7,0.0,0.0,0.3,0.0
10.1021/JE020219O,0.2331,263.15,2.3118,PF6,0.0,0.7,0.0,0.0,0.3,0.0
10.1021/JE020219O,0.3591,263.15,2.1265,PF6,0.0,0.7,0.0,0.0,0.3,0.0
10.1021/JE020219O,0.5472,263.15,1.9194,PF6,0.0,0.7,0.0,0.0,0.3,0.0
10.1021/JE020219O,0.823,263.15,1.7059,PF6,0.0,0.7,0.0,0.0,0.3,0.0
10.1021/JE020219O,1.244,263.15,1.4664,PF6,0.0,0.7,0.0,0.0,0.3,0.0
10.1021/JE020219O,1.722,263.15,1.2514,PF6,0.0,0.7,0.0,0.0,0.3,0.0
10.1021/JE020219O,2.198,263.15,1.0685,PF6,0.0,0.7,0.0,0.0,0.3,0.0
10.1021/JE020219O,2.528,263.15,0.9088,PF6,0.0,0.7,0.0,0.0,0.3,0.0
10.1021/JE020219O,2.733,263.15,0.7784,PF6,0.0,0.7,0.0,0.0,0.3,0.0
10.1021/JE020219O,2.835,263.15,0.6653,PF6,0.0,0.7,0.0,0.0,0.3,0.0
10.1021/JE020219O,2.83,263.15,0.5658,PF6,0.0,0.7,0.0,0.0,0.3,0.0
10.1021/JE020219O,2.783,263.15,0.4802,PF6,0.0,0.7,0.0,0.0,0.3,0.0
10.1021/JE020219O,2.645,263.15,0.3992,PF6,0.0,0.7,0.0,0.0,0.3,0.0
10.1021/JE020219O,2.352,263.15,0.302,PF6,0.0,0.7,0.0,0.0,0.3,0.0
10.1021/JE020219O,0.07911,253.35,2.3118,PF6,0.0,0.7,0.0,0.0,0.3,0.0
10.1021/JE020219O,0.1361,253.35,2.1265,PF6,0.0,0.7,0.0,0.0,0.3,0.0
10.1021/JE020219O,0.2346,253.35,1.9194,PF6,0.0,0.7,0.0,0.0,0.3,0.0
10.1021/JE020219O,0.4062,253.35,1.7059,PF6,0.0,0.7,0.0,0.0,0.3,0.0
10.1021/JE020219O,0.6679,253.35,1.4664,PF6,0.0,0.7,0.0,0.0,0.3,0.0
10.1021/JE020219O,0.9986,253.35,1.2514,PF6,0.0,0.7,0.0,0.0,0.3,0.0
10.1021/JE020219O,1.343,253.35,1.0685,PF6,0.0,0.7,0.0,0.0,0.3,0.0
10.1021/JE020219O,1.614,253.35,0.9088,PF6,0.0,0.7,0.0,0.0,0.3,0.0
10.1021/JE020219O,1.817,253.35,0.7784,PF6,0.0,0.7,0.0,0.0,0.3,0.0
10.1021/JE020219O,1.911,253.35,0.6653,PF6,0.0,0.7,0.0,0.0,0.3,0.0
10.1021/JE020219O,1.94,253.35,0.5658,PF6,0.0,0.7,0.0,0.0,0.3,0.0
10.1021/JE020219O,1.929,253.35,0.4802,PF6,0.0,0.7,0.0,0.0,0.3,0.0
10.1021/JE020219O,1.861,253.35,0.3992,PF6,0.0,0.7,0.0,0.0,0.3,0.0
10.1021/JE020219O,1.689,253.35,0.302,PF6,0.0,0.7,0.0,0.0,0.3,0.0
10.1021/JE020219O,0.0188,243.65,2.3118,PF6,0.0,0.7,0.0,0.0,0.3,0.0
10.1021/JE020219O,0.03819,243.65,2.1265,PF6,0.0,0.7,0.0,0.0,0.3,0.0
10.1021/JE020219O,0.07871,243.65,1.9194,PF6,0.0,0.7,0.0,0.0,0.3,0.0
10.1021/JE020219O,0.1584,243.65,1.7059,PF6,0.0,0.7,0.0,0.0,0.3,0.0
10.1021/JE020219O,0.3039,243.65,1.4664,PF6,0.0,0.7,0.0,0.0,0.3,0.0
10.1021/JE020219O,0.5086,243.65,1.2514,PF6,0.0,0.7,0.0,0.0,0.3,0.0
10.1021/JE020219O,0.7309,243.65,1.0685,PF6,0.0,0.7,0.0,0.0,0.3,0.0
10.1021/JE020219O,0.9277,243.65,0.9088,PF6,0.0,0.7,0.0,0.0,0.3,0.0
10.1021/JE020219O,1.076,243.65,0.7784,PF6,0.0,0.7,0.0,0.0,0.3,0.0
10.1021/JE020219O,1.181,243.65,0.6653,PF6,0.0,0.7,0.0,0.0,0.3,0.0
10.1021/JE020219O,1.235,243.65,0.5658,PF6,0.0,0.7,0.0,0.0,0.3,0.0
10.1021/JE020219O,1.257,243.65,0.4802,PF6,0.0,0.7,0.0,0.0,0.3,0.0
10.1021/JE020219O,1.23,243.65,0.3992,PF6,0.0,0.7,0.0,0.0,0.3,0.0
10.1021/JE020219O,1.133,243.65,0.302,PF6,0.0,0.7,0.0,0.0,0.3,0.0
10.1021/JE020219O,0.002682,233.75,2.3118,PF6,0.0,0.7,0.0,0.0,0.3,0.0
10.1021/JE020219O,0.007027,233.75,2.1265,PF6,0.0,0.7,0.0,0.0,0.3,0.0
10.1021/JE020219O,0.01805,233.75,1.9194,PF6,0.0,0.7,0.0,0.0,0.3,0.0
10.1021/JE020219O,0.04653,233.75,1.7059,PF6,0.0,0.7,0.0,0.0,0.3,0.0
10.1021/JE020219O,0.11,233.75,1.4664,PF6,0.0,0.7,0.0,0.0,0.3,0.0
10.1021/JE020219O,0.211,233.75,1.2514,PF6,0.0,0.7,0.0,0.0,0.3,0.0
10.1021/JE020219O,0.3373,233.75,1.0685,PF6,0.0,0.7,0.0,0.0,0.3,0.0
10.1021/JE020219O,0.4625,233.75,0.9088,PF6,0.0,0.7,0.0,0.0,0.3,0.0
10.1021/JE020219O,0.5657,233.75,0.7784,PF6,0.0,0.7,0.0,0.0,0.3,0.0
10.1021/JE020219O,0.6469,233.75,0.6653,PF6,0.0,0.7,0.0,0.0,0.3,0.0
10.1021/JE020219O,0.6993,233.75,0.5658,PF6,0.0,0.7,0.0,0.0,0.3,0.0
10.1021/JE020219O,0.7291,233.75,0.4802,PF6,0.0,0.7,0.0,0.0,0.3,0.0
10.1021/JE020219O,0.7303,233.75,0.3992,PF6,0.0,0.7,0.0,0.0,0.3,0.0
10.1021/JE020219O,0.6885,233.75,0.302,PF6,0.0,0.7,0.0,0.0,0.3,0.0
10.1021/JE020219O,0.0001756,223.85,2.3118,PF6,0.0,0.7,0.0,0.0,0.3,0.0
10.1021/JE020219O,0.0006462,223.85,2.1265,PF6,0.0,0.7,0.0,0.0,0.3,0.0
10.1021/JE020219O,0.002464,223.85,1.9194,PF6,0.0,0.7,0.0,0.0,0.3,0.0
10.1021/JE020219O,0.008752,223.85,1.7059,PF6,0.0,0.7,0.0,0.0,0.3,0.0
10.1021/JE020219O,0.02842,223.85,1.4664,PF6,0.0,0.7,0.0,0.0,0.3,0.0
10.1021/JE020219O,0.06563,223.85,1.2514,PF6,0.0,0.7,0.0,0.0,0.3,0.0
10.1021/JE020219O,0.1219,223.85,1.0685,PF6,0.0,0.7,0.0,0.0,0.3,0.0
10.1021/JE020219O,0.1852,223.85,0.9088,PF6,0.0,0.7,0.0,0.0,0.3,0.0
10.1021/JE020219O,0.2445,223.85,0.7784,PF6,0.0,0.7,0.0,0.0,0.3,0.0
10.1021/JE020219O,0.2963,223.85,0.6653,PF6,0.0,0.7,0.0,0.0,0.3,0.0
10.1021/JE020219O,0.3357,223.85,0.5658,PF6,0.0,0.7,0.0,0.0,0.3,0.0
10.1021/JE020219O,0.3627,223.85,0.4802,PF6,0.0,0.7,0.0,0.0,0.3,0.0
10.1021/JE020219O,0.3742,223.85,0.3992,PF6,0.0,0.7,0.0,0.0,0.3,0.0
10.1021/JE020219O,0.3665,223.85,0.302,PF6,0.0,0.7,0.0,0.0,0.3,0.0
10.1021/JE020219O,,213.95,2.3118,PF6,0.0,0.7,0.0,0.0,0.3,0.0
10.1021/JE020219O,2.39e-05,213.95,2.1265,PF6,0.0,0.7,0.0,0.0,0.3,0.0
10.1021/JE020219O,0.000157,213.95,1.9194,PF6,0.0,0.7,0.0,0.0,0.3,0.0
10.1021/JE020219O,0.0009393,213.95,1.7059,PF6,0.0,0.7,0.0,0.0,0.3,0.0
10.1021/JE020219O,0.004494,213.95,1.4664,PF6,0.0,0.7,0.0,0.0,0.3,0.0
10.1021/JE020219O,0.0138,213.95,1.2514,PF6,0.0,0.7,0.0,0.0,0.3,0.0
10.1021/JE020219O,0.03154,213.95,1.0685,PF6,0.0,0.7,0.0,0.0,0.3,0.0
10.1021/JE020219O,0.05592,213.95,0.9088,PF6,0.0,0.7,0.0,0.0,0.3,0.0
10.1021/JE020219O,0.08129,213.95,0.7784,PF6,0.0,0.7,0.0,0.0,0.3,0.0
10.1021/JE020219O,0.1065,213.95,0.6653,PF6,0.0,0.7,0.0,0.0,0.3,0.0
10.1021/JE020219O,0.1279,213.95,0.5658,PF6,0.0,0.7,0.0,0.0,0.3,0.0
10.1021/JE020219O,0.1452,213.95,0.4802,PF6,0.0,0.7,0.0,0.0,0.3,0.0
10.1021/JE020219O,0.1568,213.95,0.3992,PF6,0.0,0.7,0.0,0.0,0.3,0.0
10.1021/JE020219O,0.1611,213.95,0.302,PF6,0.0,0.7,0.0,0.0,0.3,0.0
10.1021/JE020219O,,204.15,2.3118,PF6,0.0,0.7,0.0,0.0,0.3,0.0
10.1021/JE020219O,,204.15,2.1265,PF6,0.0,0.7,0.0,0.0,0.3,0.0
10.1021/JE020219O,3.2e-06,204.15,1.9194,PF6,0.0,0.7,0.0,0.0,0.3,0.0
10.1021/JE020219O,4.35e-05,204.15,1.7059,PF6,0.0,0.7,0.0,0.0,0.3,0.0
10.1021/JE020219O,0.000363,204.15,1.4664,PF6,0.0,0.7,0.0,0.0,0.3,0.0
10.1021/JE020219O,0.001654,204.15,1.2514,PF6,0.0,0.7,0.0,0.0,0.3,0.0
10.1021/JE020219O,0.005038,204.15,1.0685,PF6,0.0,0.7,0.0,0.0,0.3,0.0
10.1021/JE020219O,0.01097,204.15,0.9088,PF6,0.0,0.7,0.0,0.0,0.3,0.0
10.1021/JE020219O,0.0183,204.15,0.7784,PF6,0.0,0.7,0.0,0.0,0.3,0.0
10.1021/JE020219O,0.02665,204.15,0.6653,PF6,0.0,0.7,0.0,0.0,0.3,0.0
10.1021/JE020219O,0.03483,204.15,0.5658,PF6,0.0,0.7,0.0,0.0,0.3,0.0
10.1021/JE020219O,0.0424,204.15,0.4802,PF6,0.0,0.7,0.0,0.0,0.3,0.0
10.1021/JE020219O,0.04862,204.15,0.3992,PF6,0.0,0.7,0.0,0.0,0.3,0.0
10.1021/JE020219O,0.05323,204.15,0.302,PF6,0.0,0.7,0.0,0.0,0.3,0.0
10.1021/JE020219O,,194.15,2.3118,PF6,0.0,0.7,0.0,0.0,0.3,0.0
10.1021/JE020219O,,194.15,2.1265,PF6,0.0,0.7,0.0,0.0,0.3,0.0
10.1021/JE020219O,,194.15,1.9194,PF6,0.0,0.7,0.0,0.0,0.3,0.0
10.1021/JE020219O,,194.15,1.7059,PF6,0.0,0.7,0.0,0.0,0.3,0.0
10.1021/JE020219O,1.07e-05,194.15,1.4664,PF6,0.0,0.7,0.0,0.0,0.3,0.0
10.1021/JE020219O,8.68e-05,194.15,1.2514,PF6,0.0,0.7,0.0,0.0,0.3,0.0
10.1021/JE020219O,0.0003953,194.15,1.0685,PF6,0.0,0.7,0.0,0.0,0.3,0.0
10.1021/JE020219O,0.001156,194.15,0.9088,PF6,0.0,0.7,0.0,0.0,0.3,0.0
10.1021/JE020219O,0.002326,194.15,0.7784,PF6,0.0,0.7,0.0,0.0,0.3,0.0
10.1021/JE020219O,0.003956,194.15,0.6653,PF6,0.0,0.7,0.0,0.0,0.3,0.0
10.1021/JE020219O,0.005774,194.15,0.5658,PF6,0.0,0.7,0.0,0.0,0.3,0.0
10.1021/JE020219O,0.007747,194.15,0.4802,PF6,0.0,0.7,0.0,0.0,0.3,0.0
10.1021/JE020219O,0.009621,194.15,0.3992,PF6,0.0,0.7,0.0,0.0,0.3,0.0
10.1021/JE020219O,0.01161,194.15,0.302,PF6,0.0,0.7,0.0,0.0,0.3,0.0
10.1021/JE020219O,6.904,332.15,2.3304,PF6,0.0,0.6,0.0,0.0,0.4,0.0
10.1021/JE020219O,7.943,332.15,2.1375,PF6,0.0,0.6,0.0,0.0,0.4,0.0
