Repository: hacortesp/LELiBMDLab

`LLE-MDLab` Li-ion Liquid Electrolyte Molecular Dynamics Lab (LLE-MDLab) is a Python-based command-line workflow designed to construct molecular models of electrolytes composed of LiPF₆ salt and one or more organic carbonate solvents parameterized with the TraPPE force field.

Given a target box size, salt concentration, and solvent composition, the code computes the number of ion pairs and solvent molecules, generates an initial configuration using Packmol, optionally rescales ionic charges, and prepares a fully self-contained GROMACS simulation directory.

File: Q_Optimization/calisol23_filtered_for_md.csv (part 4 of 13)
doi,conductivity_mScm,temperature_K,concentration_molkg,salt,EC,PC,DMC,EMC,DEC,DME
10.1021/JE020219O,0.0001945,204.15,1.9321,PF6,0.0,0.4,0.0,0.0,0.6,0.0
10.1021/JE020219O,0.00121,204.15,1.7176,PF6,0.0,0.4,0.0,0.0,0.6,0.0
10.1021/JE020219O,0.005282,204.15,1.4605,PF6,0.0,0.4,0.0,0.0,0.6,0.0
10.1021/JE020219O,0.01544,204.15,1.2325,PF6,0.0,0.4,0.0,0.0,0.6,0.0
10.1021/JE020219O,0.03249,204.15,1.0464,PF6,0.0,0.4,0.0,0.0,0.6,0.0
10.1021/JE020219O,0.05392,204.15,0.8843,PF6,0.0,0.4,0.0,0.0,0.6,0.0
10.1021/JE020219O,0.07468,204.15,0.7501,PF6,0.0,0.4,0.0,0.0,0.6,0.0
10.1021/JE020219O,0.09344,204.15,0.6372,PF6,0.0,0.4,0.0,0.0,0.6,0.0
10.1021/JE020219O,0.1082,204.15,0.5389,PF6,0.0,0.4,0.0,0.0,0.6,0.0
10.1021/JE020219O,0.1199,204.15,0.4475,PF6,0.0,0.4,0.0,0.0,0.6,0.0
10.1021/JE020219O,0.1255,204.15,0.3622,PF6,0.0,0.4,0.0,0.0,0.6,0.0
10.1021/JE020219O,0.1207,204.15,0.2452,PF6,0.0,0.4,0.0,0.0,0.6,0.0
10.1021/JE020219O,,194.15,2.3386,PF6,0.0,0.4,0.0,0.0,0.6,0.0
10.1021/JE020219O,,194.15,2.149,PF6,0.0,0.4,0.0,0.0,0.6,0.0
10.1021/JE020219O,3.86e-06,194.15,1.9321,PF6,0.0,0.4,0.0,0.0,0.6,0.0
10.1021/JE020219O,5.16e-05,194.15,1.7176,PF6,0.0,0.4,0.0,0.0,0.6,0.0
10.1021/JE020219O,0.0004349,194.15,1.4605,PF6,0.0,0.4,0.0,0.0,0.6,0.0
10.1021/JE020219O,0.001977,194.15,1.2325,PF6,0.0,0.4,0.0,0.0,0.6,0.0
10.1021/JE020219O,0.0056,194.15,1.0464,PF6,0.0,0.4,0.0,0.0,0.6,0.0
10.1021/JE020219O,0.01148,194.15,0.8843,PF6,0.0,0.4,0.0,0.0,0.6,0.0
10.1021/JE020219O,0.01814,194.15,0.7501,PF6,0.0,0.4,0.0,0.0,0.6,0.0
10.1021/JE020219O,0.02513,194.15,0.6372,PF6,0.0,0.4,0.0,0.0,0.6,0.0
10.1021/JE020219O,0.03131,194.15,0.5389,PF6,0.0,0.4,0.0,0.0,0.6,0.0
10.1021/JE020219O,0.03712,194.15,0.4475,PF6,0.0,0.4,0.0,0.0,0.6,0.0
10.1021/JE020219O,0.0411,194.15,0.3622,PF6,0.0,0.4,0.0,0.0,0.6,0.0
10.1021/JE020219O,0.04249,194.15,0.2452,PF6,0.0,0.4,0.0,0.0,0.6,0.0
10.1021/JE020219O,7.372,332.15,2.3162,PF6,0.0,0.3,0.0,0.0,0.7,0.0
10.1021/JE020219O,8.139,332.15,2.13,PF6,0.0,0.3,0.0,0.0,0.7,0.0
10.1021/JE020219O,8.836,332.15,1.9264,PF6,0.0,0.3,0.0,0.0,0.7,0.0
10.1021/JE020219O,9.602,332.15,1.7204,PF6,0.0,0.3,0.0,0.0,0.7,0.0
10.1021/JE020219O,10.23,332.15,1.4776,PF6,0.0,0.3,0.0,0.0,0.7,0.0
10.1021/JE020219O,10.61,332.15,1.2541,PF6,0.0,0.3,0.0,0.0,0.7,0.0
10.1021/JE020219O,10.63,332.15,1.0635,PF6,0.0,0.3,0.0,0.0,0.7,0.0
10.1021/JE020219O,10.32,332.15,0.8979,PF6,0.0,0.3,0.0,0.0,0.7,0.0
10.1021/JE020219O,9.843,332.15,0.764,PF6,0.0,0.3,0.0,0.0,0.7,0.0
10.1021/JE020219O,9.234,332.15,0.6483,PF6,0.0,0.3,0.0,0.0,0.7,0.0
10.1021/JE020219O,8.551,332.15,0.55,PF6,0.0,0.3,0.0,0.0,0.7,0.0
10.1021/JE020219O,7.795,332.15,0.4612,PF6,0.0,0.3,0.0,0.0,0.7,0.0
10.1021/JE020219O,6.923,332.15,0.3773,PF6,0.0,0.3,0.0,0.0,0.7,0.0
10.1021/JE020219O,5.407,332.15,0.2585,PF6,0.0,0.3,0.0,0.0,0.7,0.0
10.1021/JE020219O,6.092,322.35,2.3162,PF6,0.0,0.3,0.0,0.0,0.7,0.0
10.1021/JE020219O,6.816,322.35,2.13,PF6,0.0,0.3,0.0,0.0,0.7,0.0
10.1021/JE020219O,7.521,322.35,1.9264,PF6,0.0,0.3,0.0,0.0,0.7,0.0
10.1021/JE020219O,8.262,322.35,1.7204,PF6,0.0,0.3,0.0,0.0,0.7,0.0
10.1021/JE020219O,8.948,322.35,1.4776,PF6,0.0,0.3,0.0,0.0,0.7,0.0
10.1021/JE020219O,9.35,322.35,1.2541,PF6,0.0,0.3,0.0,0.0,0.7,0.0
10.1021/JE020219O,9.443,322.35,1.0635,PF6,0.0,0.3,0.0,0.0,0.7,0.0
10.1021/JE020219O,9.24,322.35,0.8979,PF6,0.0,0.3,0.0,0.0,0.7,0.0
10.1021/JE020219O,8.851,322.35,0.764,PF6,0.0,0.3,0.0,0.0,0.7,0.0
10.1021/JE020219O,8.333,322.35,0.6483,PF6,0.0,0.3,0.0,0.0,0.7,0.0
10.1021/JE020219O,7.734,322.35,0.55,PF6,0.0,0.3,0.0,0.0,0.7,0.0
10.1021/JE020219O,7.067,322.35,0.4612,PF6,0.0,0.3,0.0,0.0,0.7,0.0
10.1021/JE020219O,6.291,322.35,0.3773,PF6,0.0,0.3,0.0,0.0,0.7,0.0
10.1021/JE020219O,4.92,322.35,0.2585,PF6,0.0,0.3,0.0,0.0,0.7,0.0
10.1021/JE020219O,4.884,312.45,2.3162,PF6,0.0,0.3,0.0,0.0,0.7,0.0
10.1021/JE020219O,5.556,312.45,2.13,PF6,0.0,0.3,0.0,0.0,0.7,0.0
10.1021/JE020219O,6.235,312.45,1.9264,PF6,0.0,0.3,0.0,0.0,0.7,0.0
10.1021/JE020219O,6.964,312.45,1.7204,PF6,0.0,0.3,0.0,0.0,0.7,0.0
10.1021/JE020219O,7.659,312.45,1.4776,PF6,0.0,0.3,0.0,0.0,0.7,0.0
10.1021/JE020219O,8.1,312.45,1.2541,PF6,0.0,0.3,0.0,0.0,0.7,0.0
10.1021/JE020219O,8.259,312.45,1.0635,PF6,0.0,0.3,0.0,0.0,0.7,0.0
10.1021/JE020219O,8.136,312.45,0.8979,PF6,0.0,0.3,0.0,0.0,0.7,0.0
10.1021/JE020219O,7.83,312.45,0.764,PF6,0.0,0.3,0.0,0.0,0.7,0.0
10.1021/JE020219O,7.4,312.45,0.6483,PF6,0.0,0.3,0.0,0.0,0.7,0.0
10.1021/JE020219O,6.89,312.45,0.55,PF6,0.0,0.3,0.0,0.0,0.7,0.0
10.1021/JE020219O,6.311,312.45,0.4612,PF6,0.0,0.3,0.0,0.0,0.7,0.0
10.1021/JE020219O,5.632,312.45,0.3773,PF6,0.0,0.3,0.0,0.0,0.7,0.0
10.1021/JE020219O,4.418,312.45,0.2585,PF6,0.0,0.3,0.0,0.0,0.7,0.0
10.1021/JE020219O,3.789,302.55,2.3162,PF6,0.0,0.3,0.0,0.0,0.7,0.0
10.1021/JE020219O,4.403,302.55,2.13,PF6,0.0,0.3,0.0,0.0,0.7,0.0
10.1021/JE020219O,5.027,302.55,1.9264,PF6,0.0,0.3,0.0,0.0,0.7,0.0
10.1021/JE020219O,5.712,302.55,1.7204,PF6,0.0,0.3,0.0,0.0,0.7,0.0
10.1021/JE020219O,6.402,302.55,1.4776,PF6,0.0,0.3,0.0,0.0,0.7,0.0
10.1021/JE020219O,6.867,302.55,1.2541,PF6,0.0,0.3,0.0,0.0,0.7,0.0
10.1021/JE020219O,7.077,302.55,1.0635,PF6,0.0,0.3,0.0,0.0,0.7,0.0
10.1021/JE020219O,7.027,302.55,0.8979,PF6,0.0,0.3,0.0,0.0,0.7,0.0
10.1021/JE020219O,6.805,302.55,0.764,PF6,0.0,0.3,0.0,0.0,0.7,0.0
10.1021/JE020219O,6.458,302.55,0.6483,PF6,0.0,0.3,0.0,0.0,0.7,0.0
10.1021/JE020219O,6.036,302.55,0.55,PF6,0.0,0.3,0.0,0.0,0.7,0.0
10.1021/JE020219O,5.547,302.55,0.4612,PF6,0.0,0.3,0.0,0.0,0.7,0.0
10.1021/JE020219O,4.963,302.55,0.3773,PF6,0.0,0.3,0.0,0.0,0.7,0.0
10.1021/JE020219O,3.908,302.55,0.2585,PF6,0.0,0.3,0.0,0.0,0.7,0.0
10.1021/JE020219O,2.831,292.65,2.3162,PF6,0.0,0.3,0.0,0.0,0.7,0.0
10.1021/JE020219O,3.357,292.65,2.13,PF6,0.0,0.3,0.0,0.0,0.7,0.0
10.1021/JE020219O,3.92,292.65,1.9264,PF6,0.0,0.3,0.0,0.0,0.7,0.0
10.1021/JE020219O,4.545,292.65,1.7204,PF6,0.0,0.3,0.0,0.0,0.7,0.0
10.1021/JE020219O,5.182,292.65,1.4776,PF6,0.0,0.3,0.0,0.0,0.7,0.0
10.1021/JE020219O,5.675,292.65,1.2541,PF6,0.0,0.3,0.0,0.0,0.7,0.0
10.1021/JE020219O,5.927,292.65,1.0635,PF6,0.0,0.3,0.0,0.0,0.7,0.0
10.1021/JE020219O,5.943,292.65,0.8979,PF6,0.0,0.3,0.0,0.0,0.7,0.0
10.1021/JE020219O,5.793,292.65,0.764,PF6,0.0,0.3,0.0,0.0,0.7,0.0
10.1021/JE020219O,5.534,292.65,0.6483,PF6,0.0,0.3,0.0,0.0,0.7,0.0
10.1021/JE020219O,5.196,292.65,0.55,PF6,0.0,0.3,0.0,0.0,0.7,0.0
10.1021/JE020219O,4.792,292.65,0.4612,PF6,0.0,0.3,0.0,0.0,0.7,0.0
10.1021/JE020219O,4.302,292.65,0.3773,PF6,0.0,0.3,0.0,0.0,0.7,0.0
10.1021/JE020219O,3.402,292.65,0.2585,PF6,0.0,0.3,0.0,0.0,0.7,0.0
10.1021/JE020219O,1.992,282.85,2.3162,PF6,0.0,0.3,0.0,0.0,0.7,0.0
10.1021/JE020219O,2.431,282.85,2.13,PF6,0.0,0.3,0.0,0.0,0.7,0.0
10.1021/JE020219O,2.908,282.85,1.9264,PF6,0.0,0.3,0.0,0.0,0.7,0.0
10.1021/JE020219O,3.472,282.85,1.7204,PF6,0.0,0.3,0.0,0.0,0.7,0.0
10.1021/JE020219O,4.024,282.85,1.4776,PF6,0.0,0.3,0.0,0.0,0.7,0.0
10.1021/JE020219O,4.532,282.85,1.2541,PF6,0.0,0.3,0.0,0.0,0.7,0.0
10.1021/JE020219O,4.808,282.85,1.0635,PF6,0.0,0.3,0.0,0.0,0.7,0.0
10.1021/JE020219O,4.882,282.85,0.8979,PF6,0.0,0.3,0.0,0.0,0.7,0.0
10.1021/JE020219O,4.798,282.85,0.764,PF6,0.0,0.3,0.0,0.0,0.7,0.0
10.1021/JE020219O,4.615,282.85,0.6483,PF6,0.0,0.3,0.0,0.0,0.7,0.0
10.1021/JE020219O,4.356,282.85,0.55,PF6,0.0,0.3,0.0,0.0,0.7,0.0
10.1021/JE020219O,4.038,282.85,0.4612,PF6,0.0,0.3,0.0,0.0,0.7,0.0
10.1021/JE020219O,3.641,282.85,0.3773,PF6,0.0,0.3,0.0,0.0,0.7,0.0
10.1021/JE020219O,2.897,282.85,0.2585,PF6,0.0,0.3,0.0,0.0,0.7,0.0
10.1021/JE020219O,1.303,272.95,2.3162,PF6,0.0,0.3,0.0,0.0,0.7,0.0
10.1021/JE020219O,1.647,272.95,2.13,PF6,0.0,0.3,0.0,0.0,0.7,0.0
10.1021/JE020219O,2.029,272.95,1.9264,PF6,0.0,0.3,0.0,0.0,0.7,0.0
10.1021/JE020219O,2.505,272.95,1.7204,PF6,0.0,0.3,0.0,0.0,0.7,0.0
10.1021/JE020219O,2.992,272.95,1.4776,PF6,0.0,0.3,0.0,0.0,0.7,0.0
10.1021/JE020219O,3.463,272.95,1.2541,PF6,0.0,0.3,0.0,0.0,0.7,0.0
10.1021/JE020219O,3.75,272.95,1.0635,PF6,0.0,0.3,0.0,0.0,0.7,0.0
10.1021/JE020219O,3.866,272.95,0.8979,PF6,0.0,0.3,0.0,0.0,0.7,0.0
10.1021/JE020219O,3.842,272.95,0.764,PF6,0.0,0.3,0.0,0.0,0.7,0.0
10.1021/JE020219O,3.725,272.95,0.6483,PF6,0.0,0.3,0.0,0.0,0.7,0.0
10.1021/JE020219O,3.541,272.95,0.55,PF6,0.0,0.3,0.0,0.0,0.7,0.0
10.1021/JE020219O,3.305,272.95,0.4612,PF6,0.0,0.3,0.0,0.0,0.7,0.0
10.1021/JE020219O,2.995,272.95,0.3773,PF6,0.0,0.3,0.0,0.0,0.7,0.0
10.1021/JE020219O,2.401,272.95,0.2585,PF6,0.0,0.3,0.0,0.0,0.7,0.0
10.1021/JE020219O,0.7686,263.15,2.3162,PF6,0.0,0.3,0.0,0.0,0.7,0.0
10.1021/JE020219O,1.02,263.15,2.13,PF6,0.0,0.3,0.0,0.0,0.7,0.0
10.1021/JE020219O,1.309,263.15,1.9264,PF6,0.0,0.3,0.0,0.0,0.7,0.0
10.1021/JE020219O,1.682,263.15,1.7204,PF6,0.0,0.3,0.0,0.0,0.7,0.0
10.1021/JE020219O,2.092,263.15,1.4776,PF6,0.0,0.3,0.0,0.0,0.7,0.0
10.1021/JE020219O,2.508,263.15,1.2541,PF6,0.0,0.3,0.0,0.0,0.7,0.0
10.1021/JE020219O,2.789,263.15,1.0635,PF6,0.0,0.3,0.0,0.0,0.7,0.0
10.1021/JE020219O,2.93,263.15,0.8979,PF6,0.0,0.3,0.0,0.0,0.7,0.0
10.1021/JE020219O,2.953,263.15,0.764,PF6,0.0,0.3,0.0,0.0,0.7,0.0
10.1021/JE020219O,2.897,263.15,0.6483,PF6,0.0,0.3,0.0,0.0,0.7,0.0
10.1021/JE020219O,2.776,263.15,0.55,PF6,0.0,0.3,0.0,0.0,0.7,0.0
10.1021/JE020219O,2.61,263.15,0.4612,PF6,0.0,0.3,0.0,0.0,0.7,0.0
10.1021/JE020219O,2.384,263.15,0.3773,PF6,0.0,0.3,0.0,0.0,0.7,0.0
10.1021/JE020219O,1.929,263.15,0.2585,PF6,0.0,0.3,0.0,0.0,0.7,0.0
10.1021/JE020219O,0.3973,253.35,2.3162,PF6,0.0,0.3,0.0,0.0,0.7,0.0
10.1021/JE020219O,0.558,253.35,2.13,PF6,0.0,0.3,0.0,0.0,0.7,0.0
10.1021/JE020219O,0.7547,253.35,1.9264,PF6,0.0,0.3,0.0,0.0,0.7,0.0
10.1021/JE020219O,1.027,253.35,1.7204,PF6,0.0,0.3,0.0,0.0,0.7,0.0
10.1021/JE020219O,1.349,253.35,1.4776,PF6,0.0,0.3,0.0,0.0,0.7,0.0
10.1021/JE020219O,1.692,253.35,1.2541,PF6,0.0,0.3,0.0,0.0,0.7,0.0
10.1021/JE020219O,1.947,253.35,1.0635,PF6,0.0,0.3,0.0,0.0,0.7,0.0
10.1021/JE020219O,2.098,253.35,0.8979,PF6,0.0,0.3,0.0,0.0,0.7,0.0
10.1021/JE020219O,2.152,253.35,0.764,PF6,0.0,0.3,0.0,0.0,0.7,0.0
10.1021/JE020219O,2.146,253.35,0.6483,PF6,0.0,0.3,0.0,0.0,0.7,0.0
10.1021/JE020219O,2.078,253.35,0.55,PF6,0.0,0.3,0.0,0.0,0.7,0.0
10.1021/JE020219O,1.974,253.35,0.4612,PF6,0.0,0.3,0.0,0.0,0.7,0.0
10.1021/JE020219O,1.819,253.35,0.3773,PF6,0.0,0.3,0.0,0.0,0.7,0.0
10.1021/JE020219O,1.49,253.35,0.2585,PF6,0.0,0.3,0.0,0.0,0.7,0.0
10.1021/JE020219O,0.1711,243.65,2.3162,PF6,0.0,0.3,0.0,0.0,0.7,0.0
10.1021/JE020219O,0.2581,243.65,2.13,PF6,0.0,0.3,0.0,0.0,0.7,0.0
10.1021/JE020219O,0.3762,243.65,1.9264,PF6,0.0,0.3,0.0,0.0,0.7,0.0
10.1021/JE020219O,0.5547,243.65,1.7204,PF6,0.0,0.3,0.0,0.0,0.7,0.0
10.1021/JE020219O,0.7887,243.65,1.4776,PF6,0.0,0.3,0.0,0.0,0.7,0.0
10.1021/JE020219O,1.046,243.65,1.2541,PF6,0.0,0.3,0.0,0.0,0.7,0.0
10.1021/JE020219O,1.258,243.65,1.0635,PF6,0.0,0.3,0.0,0.0,0.7,0.0
10.1021/JE020219O,1.401,243.65,0.8979,PF6,0.0,0.3,0.0,0.0,0.7,0.0
10.1021/JE020219O,1.472,243.65,0.764,PF6,0.0,0.3,0.0,0.0,0.7,0.0
10.1021/JE020219O,1.495,243.65,0.6483,PF6,0.0,0.3,0.0,0.0,0.7,0.0
10.1021/JE020219O,1.471,243.65,0.55,PF6,0.0,0.3,0.0,0.0,0.7,0.0
10.1021/JE020219O,1.415,243.65,0.4612,PF6,0.0,0.3,0.0,0.0,0.7,0.0
10.1021/JE020219O,1.32,243.65,0.3773,PF6,0.0,0.3,0.0,0.0,0.7,0.0
10.1021/JE020219O,1.098,243.65,0.2585,PF6,0.0,0.3,0.0,0.0,0.7,0.0
10.1021/JE020219O,0.05537,233.75,2.3162,PF6,0.0,0.3,0.0,0.0,0.7,0.0
10.1021/JE020219O,0.09414,233.75,2.13,PF6,0.0,0.3,0.0,0.0,0.7,0.0
10.1021/JE020219O,0.1513,233.75,1.9264,PF6,0.0,0.3,0.0,0.0,0.7,0.0
10.1021/JE020219O,0.2516,233.75,1.7204,PF6,0.0,0.3,0.0,0.0,0.7,0.0
10.1021/JE020219O,0.3974,233.75,1.4776,PF6,0.0,0.3,0.0,0.0,0.7,0.0
10.1021/JE020219O,0.5701,233.75,1.2541,PF6,0.0,0.3,0.0,0.0,0.7,0.0
10.1021/JE020219O,0.7287,233.75,1.0635,PF6,0.0,0.3,0.0,0.0,0.7,0.0
10.1021/JE020219O,0.8488,233.75,0.8979,PF6,0.0,0.3,0.0,0.0,0.7,0.0
10.1021/JE020219O,0.9224,233.75,0.764,PF6,0.0,0.3,0.0,0.0,0.7,0.0
10.1021/JE020219O,0.9591,233.75,0.6483,PF6,0.0,0.3,0.0,0.0,0.7,0.0
10.1021/JE020219O,0.9619,233.75,0.55,PF6,0.0,0.3,0.0,0.0,0.7,0.0
10.1021/JE020219O,0.9428,233.75,0.4612,PF6,0.0,0.3,0.0,0.0,0.7,0.0
10.1021/JE020219O,0.8899,233.75,0.3773,PF6,0.0,0.3,0.0,0.0,0.7,0.0
10.1021/JE020219O,0.7586,233.75,0.2585,PF6,0.0,0.3,0.0,0.0,0.7,0.0
10.1021/JE020219O,0.01159,223.85,2.3162,PF6,0.0,0.3,0.0,0.0,0.7,0.0
10.1021/JE020219O,0.0233,223.85,2.13,PF6,0.0,0.3,0.0,0.0,0.7,0.0
10.1021/JE020219O,0.04415,223.85,1.9264,PF6,0.0,0.3,0.0,0.0,0.7,0.0
10.1021/JE020219O,0.08715,223.85,1.7204,PF6,0.0,0.3,0.0,0.0,0.7,0.0
10.1021/JE020219O,0.1635,223.85,1.4776,PF6,0.0,0.3,0.0,0.0,0.7,0.0
10.1021/JE020219O,0.2599,223.85,1.2541,PF6,0.0,0.3,0.0,0.0,0.7,0.0
10.1021/JE020219O,0.3638,223.85,1.0635,PF6,0.0,0.3,0.0,0.0,0.7,0.0
10.1021/JE020219O,0.4511,223.85,0.8979,PF6,0.0,0.3,0.0,0.0,0.7,0.0
10.1021/JE020219O,0.512,223.85,0.764,PF6,0.0,0.3,0.0,0.0,0.7,0.0
10.1021/JE020219O,0.5517,223.85,0.6483,PF6,0.0,0.3,0.0,0.0,0.7,0.0
10.1021/JE020219O,0.567,223.85,0.55,PF6,0.0,0.3,0.0,0.0,0.7,0.0
10.1021/JE020219O,0.5685,223.85,0.4612,PF6,0.0,0.3,0.0,0.0,0.7,0.0
10.1021/JE020219O,0.5492,223.85,0.3773,PF6,0.0,0.3,0.0,0.0,0.7,0.0
10.1021/JE020219O,0.4801,223.85,0.2585,PF6,0.0,0.3,0.0,0.0,0.7,0.0
10.1021/JE020219O,0.00124,213.95,2.3162,PF6,0.0,0.3,0.0,0.0,0.7,0.0
10.1021/JE020219O,0.003337,213.95,2.13,PF6,0.0,0.3,0.0,0.0,0.7,0.0
10.1021/JE020219O,0.008137,213.95,1.9264,PF6,0.0,0.3,0.0,0.0,0.7,0.0
10.1021/JE020219O,0.02105,213.95,1.7204,PF6,0.0,0.3,0.0,0.0,0.7,0.0
10.1021/JE020219O,0.05016,213.95,1.4776,PF6,0.0,0.3,0.0,0.0,0.7,0.0
10.1021/JE020219O,0.09407,213.95,1.2541,PF6,0.0,0.3,0.0,0.0,0.7,0.0
10.1021/JE020219O,0.1493,213.95,1.0635,PF6,0.0,0.3,0.0,0.0,0.7,0.0
10.1021/JE020219O,0.2022,213.95,0.8979,PF6,0.0,0.3,0.0,0.0,0.7,0.0
10.1021/JE020219O,0.2435,213.95,0.764,PF6,0.0,0.3,0.0,0.0,0.7,0.0
10.1021/JE020219O,0.2742,213.95,0.6483,PF6,0.0,0.3,0.0,0.0,0.7,0.0
10.1021/JE020219O,0.2927,213.95,0.55,PF6,0.0,0.3,0.0,0.0,0.7,0.0
10.1021/JE020219O,0.303,213.95,0.4612,PF6,0.0,0.3,0.0,0.0,0.7,0.0
10.1021/JE020219O,0.3004,213.95,0.3773,PF6,0.0,0.3,0.0,0.0,0.7,0.0
10.1021/JE020219O,0.2718,213.95,0.2585,PF6,0.0,0.3,0.0,0.0,0.7,0.0
10.1021/JE020219O,4.74e-05,204.15,2.3162,PF6,0.0,0.3,0.0,0.0,0.7,0.0
10.1021/JE020219O,0.0001935,204.15,2.13,PF6,0.0,0.3,0.0,0.0,0.7,0.0
10.1021/JE020219O,0.0007348,204.15,1.9264,PF6,0.0,0.3,0.0,0.0,0.7,0.0
10.1021/JE020219O,0.002979,204.15,1.7204,PF6,0.0,0.3,0.0,0.0,0.7,0.0
10.1021/JE020219O,0.009976,204.15,1.4776,PF6,0.0,0.3,0.0,0.0,0.7,0.0
10.1021/JE020219O,0.02429,204.15,1.2541,PF6,0.0,0.3,0.0,0.0,0.7,0.0
10.1021/JE020219O,0.04619,204.15,1.0635,PF6,0.0,0.3,0.0,0.0,0.7,0.0
10.1021/JE020219O,0.07102,204.15,0.8979,PF6,0.0,0.3,0.0,0.0,0.7,0.0
10.1021/JE020219O,0.09275,204.15,0.764,PF6,0.0,0.3,0.0,0.0,0.7,0.0
10.1021/JE020219O,0.1113,204.15,0.6483,PF6,0.0,0.3,0.0,0.0,0.7,0.0
10.1021/JE020219O,0.1247,204.15,0.55,PF6,0.0,0.3,0.0,0.0,0.7,0.0
10.1021/JE020219O,0.1343,204.15,0.4612,PF6,0.0,0.3,0.0,0.0,0.7,0.0
10.1021/JE020219O,0.1383,204.15,0.3773,PF6,0.0,0.3,0.0,0.0,0.7,0.0
10.1021/JE020219O,0.131,204.15,0.2585,PF6,0.0,0.3,0.0,0.0,0.7,0.0
10.1021/JE020219O,,194.15,2.3162,PF6,0.0,0.3,0.0,0.0,0.7,0.0
10.1021/JE020219O,3.05e-06,194.15,2.13,PF6,0.0,0.3,0.0,0.0,0.7,0.0
10.1021/JE020219O,2.18e-05,194.15,1.9264,PF6,0.0,0.3,0.0,0.0,0.7,0.0
10.1021/JE020219O,0.0001759,194.15,1.7204,PF6,0.0,0.3,0.0,0.0,0.7,0.0
10.1021/JE020219O,0.001055,194.15,1.4776,PF6,0.0,0.3,0.0,0.0,0.7,0.0
10.1021/JE020219O,0.003804,194.15,1.2541,PF6,0.0,0.3,0.0,0.0,0.7,0.0
10.1021/JE020219O,0.00951,194.15,1.0635,PF6,0.0,0.3,0.0,0.0,0.7,0.0
10.1021/JE020219O,0.0176,194.15,0.8979,PF6,0.0,0.3,0.0,0.0,0.7,0.0
10.1021/JE020219O,0.02579,194.15,0.764,PF6,0.0,0.3,0.0,0.0,0.7,0.0
10.1021/JE020219O,0.03398,194.15,0.6483,PF6,0.0,0.3,0.0,0.0,0.7,0.0
10.1021/JE020219O,0.04057,194.15,0.55,PF6,0.0,0.3,0.0,0.0,0.7,0.0
10.1021/JE020219O,0.0463,194.15,0.4612,PF6,0.0,0.3,0.0,0.0,0.7,0.0
10.1021/JE020219O,0.04995,194.15,0.3773,PF6,0.0,0.3,0.0,0.0,0.7,0.0
10.1021/JE020219O,0.05078,194.15,0.2585,PF6,0.0,0.3,0.0,0.0,0.7,0.0
10.1021/je0498863,0.343056436,233.75,0.263157895,BF4,0.0,0.4,0.0,0.0,0.6,0.0
10.1021/je0498863,0.499682942,243.65,0.263157895,BF4,0.0,0.4,0.0,0.0,0.6,0.0
10.1021/je0498863,0.668251955,253.35,0.26754386,BF4,0.0,0.4,0.0,0.0,0.6,0.0
10.1021/je0498863,0.836926654,263.15,0.26754386,BF4,0.0,0.4,0.0,0.0,0.6,0.0
10.1021/je0498863,1.053794124,272.95,0.26754386,BF4,0.0,0.4,0.0,0.0,0.6,0.0
10.1021/je0498863,1.258719087,282.85,0.263157895,BF4,0.0,0.4,0.0,0.0,0.6,0.0
10.1021/je0498863,1.475586557,292.65,0.263157895,BF4,0.0,0.4,0.0,0.0,0.6,0.0
10.1021/je0498863,1.692454027,302.55,0.263157895,BF4,0.0,0.4,0.0,0.0,0.6,0.0
10.1021/je0498863,1.921369689,312.45,0.263157895,BF4,0.0,0.4,0.0,0.0,0.6,0.0
10.1021/je0498863,2.138237159,322.35,0.263157895,BF4,0.0,0.4,0.0,0.0,0.6,0.0
10.1021/je0498863,2.343056436,332.15,0.263157895,BF4,0.0,0.4,0.0,0.0,0.6,0.0
10.1021/je0498863,0.365250476,233.75,0.342105263,BF4,0.0,0.4,0.0,0.0,0.6,0.0
10.1021/je0498863,0.521876982,243.65,0.342105263,BF4,0.0,0.4,0.0,0.0,0.6,0.0
10.1021/je0498863,0.714753752,253.35,0.337719298,BF4,0.0,0.4,0.0,0.0,0.6,0.0
10.1021/je0498863,0.931515536,263.15,0.342105263,BF4,0.0,0.4,0.0,0.0,0.6,0.0
10.1021/je0498863,1.160536884,272.95,0.337719298,BF4,0.0,0.4,0.0,0.0,0.6,0.0
10.1021/je0498863,1.413443247,282.85,0.342105263,BF4,0.0,0.4,0.0,0.0,0.6,0.0
10.1021/je0498863,1.642358909,292.65,0.342105263,BF4,0.0,0.4,0.0,0.0,0.6,0.0
10.1021/je0498863,1.883322765,302.55,0.342105263,BF4,0.0,0.4,0.0,0.0,0.6,0.0
10.1021/je0498863,2.136334813,312.45,0.342105263,BF4,0.0,0.4,0.0,0.0,0.6,0.0
10.1021/je0498863,2.389346861,322.35,0.342105263,BF4,0.0,0.4,0.0,0.0,0.6,0.0
10.1021/je0498863,2.642358909,332.15,0.342105263,BF4,0.0,0.4,0.0,0.0,0.6,0.0
10.1021/je0498863,0.375396322,233.75,0.421052632,BF4,0.0,0.4,0.0,0.0,0.6,0.0
10.1021/je0498863,0.544071021,243.65,0.421052632,BF4,0.0,0.4,0.0,0.0,0.6,0.0
10.1021/je0498863,0.760938491,253.35,0.421052632,BF4,0.0,0.4,0.0,0.0,0.6,0.0
10.1021/je0498863,0.989854153,263.15,0.421052632,BF4,0.0,0.4,0.0,0.0,0.6,0.0
10.1021/je0498863,1.218769816,272.95,0.421052632,BF4,0.0,0.4,0.0,0.0,0.6,0.0
10.1021/je0498863,1.471781864,282.85,0.421052632,BF4,0.0,0.4,0.0,0.0,0.6,0.0
10.1021/je0498863,1.760938491,292.65,0.421052632,BF4,0.0,0.4,0.0,0.0,0.6,0.0
10.1021/je0498863,2.025998732,302.55,0.421052632,BF4,0.0,0.4,0.0,0.0,0.6,0.0
10.1021/je0498863,2.30300148,312.45,0.425438596,BF4,0.0,0.4,0.0,0.0,0.6,0.0
10.1021/je0498863,2.580215599,322.35,0.421052632,BF4,0.0,0.4,0.0,0.0,0.6,0.0
10.1021/je0498863,2.857324033,332.15,0.421052632,BF4,0.0,0.4,0.0,0.0,0.6,0.0
10.1021/je0498863,0.373282604,233.75,0.50877193,BF4,0.0,0.4,0.0,0.0,0.6,0.0
10.1021/je0498863,0.566053688,243.65,0.50877193,BF4,0.0,0.4,0.0,0.0,0.6,0.0
10.1021/je0498863,0.782921158,253.35,0.50877193,BF4,0.0,0.4,0.0,0.0,0.6,0.0
10.1021/je0498863,1.023885014,263.15,0.50877193,BF4,0.0,0.4,0.0,0.0,0.6,0.0
10.1021/je0498863,1.288945255,272.95,0.50877193,BF4,0.0,0.4,0.0,0.0,0.6,0.0
10.1021/je0498863,1.566053688,282.85,0.50877193,BF4,0.0,0.4,0.0,0.0,0.6,0.0
10.1021/je0498863,1.855210315,292.65,0.50877193,BF4,0.0,0.4,0.0,0.0,0.6,0.0
10.1021/je0498863,2.144366941,302.55,0.50877193,BF4,0.0,0.4,0.0,0.0,0.6,0.0
10.1021/je0498863,2.457619953,312.45,0.50877193,BF4,0.0,0.4,0.0,0.0,0.6,0.0
10.1021/je0498863,2.74677658,322.35,0.50877193,BF4,0.0,0.4,0.0,0.0,0.6,0.0
10.1021/je0498863,3.060029592,332.15,0.50877193,BF4,0.0,0.4,0.0,0.0,0.6,0.0
10.1021/je0498863,0.371274572,233.75,0.592105263,BF4,0.0,0.4,0.0,0.0,0.6,0.0
10.1021/je0498863,0.564045656,243.65,0.592105263,BF4,0.0,0.4,0.0,0.0,0.6,0.0
10.1021/je0498863,0.792961319,253.35,0.592105263,BF4,0.0,0.4,0.0,0.0,0.6,0.0
10.1021/je0498863,1.033925174,263.15,0.592105263,BF4,0.0,0.4,0.0,0.0,0.6,0.0
10.1021/je0498863,1.311033608,272.95,0.592105263,BF4,0.0,0.4,0.0,0.0,0.6,0.0
10.1021/je0498863,1.62428662,282.85,0.592105263,BF4,0.0,0.4,0.0,0.0,0.6,0.0
10.1021/je0498863,1.913443247,292.65,0.592105263,BF4,0.0,0.4,0.0,0.0,0.6,0.0
10.1021/je0498863,2.226696259,302.55,0.592105263,BF4,0.0,0.4,0.0,0.0,0.6,0.0
10.1021/je0498863,2.551997464,312.45,0.592105263,BF4,0.0,0.4,0.0,0.0,0.6,0.0
10.1021/je0498863,2.877298668,322.35,0.592105263,BF4,0.0,0.4,0.0,0.0,0.6,0.0
10.1021/je0498863,3.202599873,332.15,0.592105263,BF4,0.0,0.4,0.0,0.0,0.6,0.0
10.1021/je0498863,0.357218347,233.75,0.675438596,BF4,0.0,0.4,0.0,0.0,0.6,0.0
10.1021/je0498863,0.574085817,243.65,0.675438596,BF4,0.0,0.4,0.0,0.0,0.6,0.0
10.1021/je0498863,0.778905094,253.35,0.675438596,BF4,0.0,0.4,0.0,0.0,0.6,0.0
10.1021/je0498863,1.056013528,263.15,0.675438596,BF4,0.0,0.4,0.0,0.0,0.6,0.0
10.1021/je0498863,1.345170154,272.95,0.675438596,BF4,0.0,0.4,0.0,0.0,0.6,0.0
10.1021/je0498863,1.634326781,282.85,0.675438596,BF4,0.0,0.4,0.0,0.0,0.6,0.0
10.1021/je0498863,1.971676178,292.65,0.675438596,BF4,0.0,0.4,0.0,0.0,0.6,0.0
10.1021/je0498863,2.28492919,302.55,0.675438596,BF4,0.0,0.4,0.0,0.0,0.6,0.0
10.1021/je0498863,2.622278588,312.45,0.675438596,BF4,0.0,0.4,0.0,0.0,0.6,0.0
10.1021/je0498863,2.959733672,322.35,0.671052632,BF4,0.0,0.4,0.0,0.0,0.6,0.0
10.1021/je0498863,3.297083069,332.15,0.671052632,BF4,0.0,0.4,0.0,0.0,0.6,0.0
10.1021/je0498863,0.354998943,233.75,0.76754386,BF4,0.0,0.4,0.0,0.0,0.6,0.0
10.1021/je0498863,0.547770027,243.65,0.76754386,BF4,0.0,0.4,0.0,0.0,0.6,0.0
10.1021/je0498863,0.77668569,253.35,0.76754386,BF4,0.0,0.4,0.0,0.0,0.6,0.0
10.1021/je0498863,1.053794124,263.15,0.76754386,BF4,0.0,0.4,0.0,0.0,0.6,0.0
10.1021/je0498863,1.330902558,272.95,0.76754386,BF4,0.0,0.4,0.0,0.0,0.6,0.0
10.1021/je0498863,1.656203762,282.85,0.76754386,BF4,0.0,0.4,0.0,0.0,0.6,0.0
10.1021/je0498863,1.99355316,292.65,0.76754386,BF4,0.0,0.4,0.0,0.0,0.6,0.0
10.1021/je0498863,2.318854365,302.55,0.76754386,BF4,0.0,0.4,0.0,0.0,0.6,0.0
10.1021/je0498863,2.668251955,312.45,0.76754386,BF4,0.0,0.4,0.0,0.0,0.6,0.0
10.1021/je0498863,3.017649546,322.35,0.76754386,BF4,0.0,0.4,0.0,0.0,0.6,0.0
10.1021/je0498863,3.379095329,332.15,0.76754386,BF4,0.0,0.4,0.0,0.0,0.6,0.0
10.1021/je0498863,0.328471782,233.75,0.868421053,BF4,0.0,0.4,0.0,0.0,0.6,0.0
10.1021/je0498863,0.533185373,243.65,0.872807018,BF4,0.0,0.4,0.0,0.0,0.6,0.0
10.1021/je0498863,0.762206722,253.35,0.868421053,BF4,0.0,0.4,0.0,0.0,0.6,0.0
10.1021/je0498863,1.027161277,263.15,0.872807018,BF4,0.0,0.4,0.0,0.0,0.6,0.0
10.1021/je0498863,1.328471782,272.95,0.868421053,BF4,0.0,0.4,0.0,0.0,0.6,0.0
10.1021/je0498863,1.641619108,282.85,0.872807018,BF4,0.0,0.4,0.0,0.0,0.6,0.0
10.1021/je0498863,1.991016698,292.65,0.872807018,BF4,0.0,0.4,0.0,0.0,0.6,0.0
10.1021/je0498863,2.340519975,302.55,0.868421053,BF4,0.0,0.4,0.0,0.0,0.6,0.0
10.1021/je0498863,2.701860072,312.45,0.872807018,BF4,0.0,0.4,0.0,0.0,0.6,0.0
10.1021/je0498863,3.075354048,322.35,0.872807018,BF4,0.0,0.4,0.0,0.0,0.6,0.0
10.1021/je0498863,3.460896216,332.15,0.872807018,BF4,0.0,0.4,0.0,0.0,0.6,0.0
10.1021/je0498863,0.313781442,233.75,0.978070175,BF4,0.0,0.4,0.0,0.0,0.6,0.0
10.1021/je0498863,0.506552526,243.65,0.978070175,BF4,0.0,0.4,0.0,0.0,0.6,0.0
10.1021/je0498863,0.735468189,253.35,0.978070175,BF4,0.0,0.4,0.0,0.0,0.6,0.0
10.1021/je0498863,1.00052843,263.15,0.978070175,BF4,0.0,0.4,0.0,0.0,0.6,0.0
10.1021/je0498863,1.313781442,272.95,0.978070175,BF4,0.0,0.4,0.0,0.0,0.6,0.0
10.1021/je0498863,1.627034454,282.85,0.978070175,BF4,0.0,0.4,0.0,0.0,0.6,0.0
10.1021/je0498863,1.976432044,292.65,0.978070175,BF4,0.0,0.4,0.0,0.0,0.6,0.0
10.1021/je0498863,2.325829634,302.55,0.978070175,BF4,0.0,0.4,0.0,0.0,0.6,0.0
10.1021/je0498863,2.711371803,312.45,0.978070175,BF4,0.0,0.4,0.0,0.0,0.6,0.0
10.1021/je0498863,3.096913972,322.35,0.978070175,BF4,0.0,0.4,0.0,0.0,0.6,0.0
10.1021/je0498863,3.48245614,332.15,0.978070175,BF4,0.0,0.4,0.0,0.0,0.6,0.0
10.1021/je0498863,0.27488903,233.75,1.092105263,BF4,0.0,0.4,0.0,0.0,0.6,0.0
10.1021/je0498863,0.455611921,243.65,1.092105263,BF4,0.0,0.4,0.0,0.0,0.6,0.0
10.1021/je0498863,0.696575777,253.35,1.092105263,BF4,0.0,0.4,0.0,0.0,0.6,0.0
10.1021/je0498863,0.973578525,263.15,1.096491228,BF4,0.0,0.4,0.0,0.0,0.6,0.0
10.1021/je0498863,1.274783344,272.95,1.096491228,BF4,0.0,0.4,0.0,0.0,0.6,0.0
10.1021/je0498863,1.600190235,282.85,1.092105263,BF4,0.0,0.4,0.0,0.0,0.6,0.0
10.1021/je0498863,1.949587825,292.65,1.092105263,BF4,0.0,0.4,0.0,0.0,0.6,0.0
10.1021/je0498863,2.311139294,302.55,1.087719298,BF4,0.0,0.4,0.0,0.0,0.6,0.0
10.1021/je0498863,2.68463327,312.45,1.087719298,BF4,0.0,0.4,0.0,0.0,0.6,0.0
10.1021/je0498863,3.094166138,322.35,1.092105263,BF4,0.0,0.4,0.0,0.0,0.6,0.0
10.1021/je0498863,3.479708307,332.15,1.092105263,BF4,0.0,0.4,0.0,0.0,0.6,0.0
10.1021/je0498863,0.247410695,233.75,1.23245614,BF4,0.0,0.4,0.0,0.0,0.6,0.0
10.1021/je0498863,0.428133587,243.65,1.23245614,BF4,0.0,0.4,0.0,0.0,0.6,0.0
10.1021/je0498863,0.65704925,253.35,1.23245614,BF4,0.0,0.4,0.0,0.0,0.6,0.0
10.1021/je0498863,0.909955612,263.15,1.236842105,BF4,0.0,0.4,0.0,0.0,0.6,0.0
10.1021/je0498863,1.211266117,272.95,1.23245614,BF4,0.0,0.4,0.0,0.0,0.6,0.0
10.1021/je0498863,1.536461636,282.85,1.236842105,BF4,0.0,0.4,0.0,0.0,0.6,0.0
10.1021/je0498863,1.898013105,292.65,1.23245614,BF4,0.0,0.4,0.0,0.0,0.6,0.0
10.1021/je0498863,2.283555274,302.55,1.23245614,BF4,0.0,0.4,0.0,0.0,0.6,0.0
10.1021/je0498863,2.65704925,312.45,1.23245614,BF4,0.0,0.4,0.0,0.0,0.6,0.0
10.1021/je0498863,3.054639611,322.35,1.23245614,BF4,0.0,0.4,0.0,0.0,0.6,0.0
10.1021/je0498863,3.464278165,332.15,1.23245614,BF4,0.0,0.4,0.0,0.0,0.6,0.0
10.1021/je0498863,0.219932361,233.75,1.372807018,BF4,0.0,0.4,0.0,0.0,0.6,0.0
10.1021/je0498863,0.388712746,243.65,1.368421053,BF4,0.0,0.4,0.0,0.0,0.6,0.0
10.1021/je0498863,0.593532023,253.35,1.368421053,BF4,0.0,0.4,0.0,0.0,0.6,0.0
10.1021/je0498863,0.846544071,263.15,1.368421053,BF4,0.0,0.4,0.0,0.0,0.6,0.0
10.1021/je0498863,1.159797083,272.95,1.368421053,BF4,0.0,0.4,0.0,0.0,0.6,0.0
10.1021/je0498863,1.485098288,282.85,1.368421053,BF4,0.0,0.4,0.0,0.0,0.6,0.0
10.1021/je0498863,1.834495878,292.65,1.368421053,BF4,0.0,0.4,0.0,0.0,0.6,0.0
10.1021/je0498863,2.195941661,302.55,1.368421053,BF4,0.0,0.4,0.0,0.0,0.6,0.0
10.1021/je0498863,2.593532023,312.45,1.368421053,BF4,0.0,0.4,0.0,0.0,0.6,0.0
10.1021/je0498863,3.003170577,322.35,1.368421053,BF4,0.0,0.4,0.0,0.0,0.6,0.0
10.1021/je0498863,3.412809131,332.15,1.368421053,BF4,0.0,0.4,0.0,0.0,0.6,0.0
10.1021/je0498863,0.18051152,233.75,1.50877193,BF4,0.0,0.4,0.0,0.0,0.6,0.0
10.1021/je0498863,0.337138026,243.65,1.50877193,BF4,0.0,0.4,0.0,0.0,0.6,0.0
10.1021/je0498863,0.554005496,253.35,1.50877193,BF4,0.0,0.4,0.0,0.0,0.6,0.0
10.1021/je0498863,0.794969351,263.15,1.50877193,BF4,0.0,0.4,0.0,0.0,0.6,0.0
10.1021/je0498863,1.084125978,272.95,1.50877193,BF4,0.0,0.4,0.0,0.0,0.6,0.0
10.1021/je0498863,1.39737899,282.85,1.50877193,BF4,0.0,0.4,0.0,0.0,0.6,0.0
10.1021/je0498863,1.758824773,292.65,1.50877193,BF4,0.0,0.4,0.0,0.0,0.6,0.0
10.1021/je0498863,2.144261256,302.55,1.513157895,BF4,0.0,0.4,0.0,0.0,0.6,0.0
10.1021/je0498863,2.517860917,312.45,1.50877193,BF4,0.0,0.4,0.0,0.0,0.6,0.0
10.1021/je0498863,2.939547664,322.35,1.50877193,BF4,0.0,0.4,0.0,0.0,0.6,0.0
10.1021/je0498863,3.373282604,332.15,1.50877193,BF4,0.0,0.4,0.0,0.0,0.6,0.0
10.1021/je0498863,0.152716128,233.75,1.662280702,BF4,0.0,0.4,0.0,0.0,0.6,0.0
10.1021/je0498863,0.297294441,243.65,1.662280702,BF4,0.0,0.4,0.0,0.0,0.6,0.0
10.1021/je0498863,0.490065525,253.35,1.662280702,BF4,0.0,0.4,0.0,0.0,0.6,0.0
10.1021/je0498863,0.718981188,263.15,1.662280702,BF4,0.0,0.4,0.0,0.0,0.6,0.0
10.1021/je0498863,1.008137814,272.95,1.662280702,BF4,0.0,0.4,0.0,0.0,0.6,0.0
10.1021/je0498863,1.321390826,282.85,1.662280702,BF4,0.0,0.4,0.0,0.0,0.6,0.0
10.1021/je0498863,1.670788417,292.65,1.662280702,BF4,0.0,0.4,0.0,0.0,0.6,0.0
10.1021/je0498863,2.0322342,302.55,1.662280702,BF4,0.0,0.4,0.0,0.0,0.6,0.0
10.1021/je0498863,2.417670683,312.45,1.666666667,BF4,0.0,0.4,0.0,0.0,0.6,0.0
10.1021/je0498863,2.851511308,322.35,1.662280702,BF4,0.0,0.4,0.0,0.0,0.6,0.0
10.1021/je0498863,3.285246248,332.15,1.662280702,BF4,0.0,0.4,0.0,0.0,0.6,0.0
10.1021/je0498863,0.111498626,233.75,1.872807018,BF4,0.0,0.4,0.0,0.0,0.6,0.0
10.1021/je0498863,0.231980554,243.65,1.872807018,BF4,0.0,0.4,0.0,0.0,0.6,0.0
10.1021/je0498863,0.412703445,253.35,1.872807018,BF4,0.0,0.4,0.0,0.0,0.6,0.0
10.1021/je0498863,0.629570915,263.15,1.872807018,BF4,0.0,0.4,0.0,0.0,0.6,0.0
10.1021/je0498863,0.894631156,272.95,1.872807018,BF4,0.0,0.4,0.0,0.0,0.6,0.0
10.1021/je0498863,1.219932361,282.85,1.872807018,BF4,0.0,0.4,0.0,0.0,0.6,0.0
10.1021/je0498863,1.533291059,292.65,1.868421053,BF4,0.0,0.4,0.0,0.0,0.6,0.0
10.1021/je0498863,1.894736842,302.55,1.868421053,BF4,0.0,0.4,0.0,0.0,0.6,0.0
10.1021/je0498863,2.292221518,312.45,1.872807018,BF4,0.0,0.4,0.0,0.0,0.6,0.0
10.1021/je0498863,2.701860072,322.35,1.872807018,BF4,0.0,0.4,0.0,0.0,0.6,0.0
10.1021/je0498863,3.147643204,332.15,1.872807018,BF4,0.0,0.4,0.0,0.0,0.6,0.0
10.1021/je0498863,0.083174804,233.75,2.048245614,BF4,0.0,0.4,0.0,0.0,0.6,0.0
10.1021/je0498863,0.179560347,243.65,2.048245614,BF4,0.0,0.4,0.0,0.0,0.6,0.0
10.1021/je0498863,0.348235045,253.35,2.048245614,BF4,0.0,0.4,0.0,0.0,0.6,0.0
10.1021/je0498863,0.565208201,263.15,2.043859649,BF4,0.0,0.4,0.0,0.0,0.6,0.0
10.1021/je0498863,0.818114564,272.95,2.048245614,BF4,0.0,0.4,0.0,0.0,0.6,0.0
10.1021/je0498863,1.095222997,282.85,2.048245614,BF4,0.0,0.4,0.0,0.0,0.6,0.0
10.1021/je0498863,1.420524202,292.65,2.048245614,BF4,0.0,0.4,0.0,0.0,0.6,0.0
10.1021/je0498863,1.781969985,302.55,2.048245614,BF4,0.0,0.4,0.0,0.0,0.6,0.0
10.1021/je0498863,2.155569647,312.45,2.043859649,BF4,0.0,0.4,0.0,0.0,0.6,0.0
10.1021/je0498863,2.577150708,322.35,2.048245614,BF4,0.0,0.4,0.0,0.0,0.6,0.0
10.1021/je0498863,3.010885648,332.15,2.048245614,BF4,0.0,0.4,0.0,0.0,0.6,0.0
10.1021/je0498863,0.421711449,233.75,0.285853027,BF4,0.0,0.5,0.0,0.0,0.5,0.0
10.1021/je0498863,0.616812345,243.65,0.284989749,BF4,0.0,0.5,0.0,0.0,0.5,0.0
10.1021/je0498863,0.848494658,253.35,0.283964606,BF4,0.0,0.5,0.0,0.0,0.5,0.0
10.1021/je0498863,1.104564584,263.15,0.282831553,BF4,0.0,0.5,0.0,0.0,0.5,0.0
10.1021/je0498863,1.385130031,272.95,0.286014892,BF4,0.0,0.5,0.0,0.0,0.5,0.0
10.1021/je0498863,1.689975181,282.85,0.284666019,BF4,0.0,0.5,0.0,0.0,0.5,0.0
10.1021/je0498863,1.99482033,292.65,0.283317147,BF4,0.0,0.5,0.0,0.0,0.5,0.0
10.1021/je0498863,2.311859286,302.55,0.28191432,BF4,0.0,0.5,0.0,0.0,0.5,0.0
10.1021/je0498863,2.628898241,312.45,0.280511492,BF4,0.0,0.5,0.0,0.0,0.5,0.0
10.1021/je0498863,2.945937197,322.35,0.279108665,BF4,0.0,0.5,0.0,0.0,0.5,0.0
10.1021/je0498863,3.287363764,332.15,0.277597928,BF4,0.0,0.5,0.0,0.0,0.5,0.0
10.1021/je0498863,0.448041437,233.75,0.36538254,BF4,0.0,0.5,0.0,0.0,0.5,0.0
10.1021/je0498863,0.667529945,243.65,0.364411352,BF4,0.0,0.5,0.0,0.0,0.5,0.0
10.1021/je0498863,0.911513974,253.35,0.367756556,BF4,0.0,0.5,0.0,0.0,0.5,0.0
10.1021/je0498863,1.191971512,263.15,0.366515593,BF4,0.0,0.5,0.0,0.0,0.5,0.0
10.1021/je0498863,1.508794648,272.95,0.356264163,BF4,0.0,0.5,0.0,0.0,0.5,0.0
10.1021/je0498863,1.838135319,282.85,0.359231682,BF4,0.0,0.5,0.0,0.0,0.5,0.0
10.1021/je0498863,2.16736808,292.65,0.3577749,BF4,0.0,0.5,0.0,0.0,0.5,0.0
10.1021/je0498863,2.521096363,302.55,0.36063451,BF4,0.0,0.5,0.0,0.0,0.5,0.0
10.1021/je0498863,2.874608827,312.45,0.354645516,BF4,0.0,0.5,0.0,0.0,0.5,0.0
10.1021/je0498863,3.2282292,322.35,0.353080824,BF4,0.0,0.5,0.0,0.0,0.5,0.0
10.1021/je0498863,3.581849574,332.15,0.351516133,BF4,0.0,0.5,0.0,0.0,0.5,0.0
10.1021/je0498863,0.462285529,233.75,0.44939031,BF4,0.0,0.5,0.0,0.0,0.5,0.0
10.1021/je0498863,0.681774037,243.65,0.448419122,BF4,0.0,0.5,0.0,0.0,0.5,0.0
10.1021/je0498863,0.950037768,253.35,0.447232114,BF4,0.0,0.5,0.0,0.0,0.5,0.0
10.1021/je0498863,1.230495306,263.15,0.445991151,BF4,0.0,0.5,0.0,0.0,0.5,0.0
10.1021/je0498863,1.571921873,272.95,0.444480414,BF4,0.0,0.5,0.0,0.0,0.5,0.0
10.1021/je0498863,1.925542247,282.85,0.442915722,BF4,0.0,0.5,0.0,0.0,0.5,0.0
10.1021/je0498863,2.27916262,292.65,0.441351031,BF4,0.0,0.5,0.0,0.0,0.5,0.0
10.1021/je0498863,2.657170605,302.55,0.439678429,BF4,0.0,0.5,0.0,0.0,0.5,0.0
10.1021/je0498863,3.047372397,312.45,0.437951872,BF4,0.0,0.5,0.0,0.0,0.5,0.0
10.1021/je0498863,3.437574188,322.35,0.436225316,BF4,0.0,0.5,0.0,0.0,0.5,0.0
10.1021/je0498863,3.815582173,332.15,0.434552714,BF4,0.0,0.5,0.0,0.0,0.5,0.0
10.1021/je0498863,0.452034099,233.75,0.529081688,BF4,0.0,0.5,0.0,0.0,0.5,0.0
10.1021/je0498863,0.683716413,243.65,0.528056545,BF4,0.0,0.5,0.0,0.0,0.5,0.0
10.1021/je0498863,0.951980145,253.35,0.526869537,BF4,0.0,0.5,0.0,0.0,0.5,0.0
10.1021/je0498863,1.244631488,263.15,0.52557462,BF4,0.0,0.5,0.0,0.0,0.5,0.0
10.1021/je0498863,1.610445667,272.95,0.523955973,BF4,0.0,0.5,0.0,0.0,0.5,0.0
10.1021/je0498863,1.976259847,282.85,0.522337326,BF4,0.0,0.5,0.0,0.0,0.5,0.0
10.1021/je0498863,2.354267832,292.65,0.520664724,BF4,0.0,0.5,0.0,0.0,0.5,0.0
10.1021/je0498863,2.756663429,302.55,0.518884213,BF4,0.0,0.5,0.0,0.0,0.5,0.0
10.1021/je0498863,3.171252833,312.45,0.517049746,BF4,0.0,0.5,0.0,0.0,0.5,0.0
10.1021/je0498863,3.57364843,322.35,0.515269235,BF4,0.0,0.5,0.0,0.0,0.5,0.0
10.1021/je0498863,3.988237833,332.15,0.513434769,BF4,0.0,0.5,0.0,0.0,0.5,0.0
10.1021/je0498863,0.441890579,233.75,0.613197367,BF4,0.0,0.5,0.0,0.0,0.5,0.0
10.1021/je0498863,0.673464983,243.65,0.607747923,BF4,0.0,0.5,0.0,0.0,0.5,0.0
10.1021/je0498863,0.954030431,253.35,0.610931261,BF4,0.0,0.5,0.0,0.0,0.5,0.0
10.1021/je0498863,1.270961476,263.15,0.605104133,BF4,0.0,0.5,0.0,0.0,0.5,0.0
10.1021/je0498863,1.624689759,272.95,0.607963742,BF4,0.0,0.5,0.0,0.0,0.5,0.0
10.1021/je0498863,2.014891551,282.85,0.606237186,BF4,0.0,0.5,0.0,0.0,0.5,0.0
10.1021/je0498863,2.405093342,292.65,0.604510629,BF4,0.0,0.5,0.0,0.0,0.5,0.0
10.1021/je0498863,2.831876551,302.55,0.602622208,BF4,0.0,0.5,0.0,0.0,0.5,0.0
10.1021/je0498863,3.258551851,312.45,0.596309485,BF4,0.0,0.5,0.0,0.0,0.5,0.0
10.1021/je0498863,3.68533506,322.35,0.594421064,BF4,0.0,0.5,0.0,0.0,0.5,0.0
10.1021/je0498863,4.124419985,332.15,0.596902989,BF4,0.0,0.5,0.0,0.0,0.5,0.0
10.1021/je0498863,0.43153124,233.75,0.688464444,BF4,0.0,0.5,0.0,0.0,0.5,0.0
10.1021/je0498863,0.663213553,243.65,0.687439301,BF4,0.0,0.5,0.0,0.0,0.5,0.0
10.1021/je0498863,0.931477285,253.35,0.686252293,BF4,0.0,0.5,0.0,0.0,0.5,0.0
10.1021/je0498863,1.272903852,263.15,0.684741556,BF4,0.0,0.5,0.0,0.0,0.5,0.0
10.1021/je0498863,1.626524226,272.95,0.683176864,BF4,0.0,0.5,0.0,0.0,0.5,0.0
10.1021/je0498863,2.041113629,282.85,0.681342398,BF4,0.0,0.5,0.0,0.0,0.5,0.0
10.1021/je0498863,2.443509226,292.65,0.679561886,BF4,0.0,0.5,0.0,0.0,0.5,0.0
10.1021/je0498863,2.845904824,302.55,0.677781375,BF4,0.0,0.5,0.0,0.0,0.5,0.0
10.1021/je0498863,3.297075645,312.45,0.675785044,BF4,0.0,0.5,0.0,0.0,0.5,0.0
10.1021/je0498863,3.73605266,322.35,0.673842668,BF4,0.0,0.5,0.0,0.0,0.5,0.0
10.1021/je0498863,4.199417287,332.15,0.671792382,BF4,0.0,0.5,0.0,0.0,0.5,0.0
10.1021/je0498863,0.409409733,233.75,0.78148268,BF4,0.0,0.5,0.0,0.0,0.5,0.0
10.1021/je0498863,0.641092047,243.65,0.780457537,BF4,0.0,0.5,0.0,0.0,0.5,0.0
10.1021/je0498863,0.921549585,253.35,0.779216575,BF4,0.0,0.5,0.0,0.0,0.5,0.0
10.1021/je0498863,1.250782346,263.15,0.777759793,BF4,0.0,0.5,0.0,0.0,0.5,0.0
10.1021/je0498863,1.616488616,272.95,0.771716845,BF4,0.0,0.5,0.0,0.0,0.5,0.0
10.1021/je0498863,2.018992123,282.85,0.774360635,BF4,0.0,0.5,0.0,0.0,0.5,0.0
10.1021/je0498863,2.445775332,292.65,0.772472213,BF4,0.0,0.5,0.0,0.0,0.5,0.0
10.1021/je0498863,2.872558541,302.55,0.770583792,BF4,0.0,0.5,0.0,0.0,0.5,0.0
10.1021/je0498863,3.323621452,312.45,0.76416316,BF4,0.0,0.5,0.0,0.0,0.5,0.0
10.1021/je0498863,3.787093989,322.35,0.766537175,BF4,0.0,0.5,0.0,0.0,0.5,0.0
10.1021/je0498863,4.250458617,332.15,0.764486889,BF4,0.0,0.5,0.0,0.0,0.5,0.0
10.1021/je0498863,0.387396137,233.75,0.878925219,BF4,0.0,0.5,0.0,0.0,0.5,0.0
10.1021/je0498863,0.61907845,243.65,0.877900076,BF4,0.0,0.5,0.0,0.0,0.5,0.0
10.1021/je0498863,0.887342182,253.35,0.876713068,BF4,0.0,0.5,0.0,0.0,0.5,0.0
10.1021/je0498863,1.216574943,263.15,0.875256286,BF4,0.0,0.5,0.0,0.0,0.5,0.0
10.1021/je0498863,1.582389123,272.95,0.873637639,BF4,0.0,0.5,0.0,0.0,0.5,0.0
10.1021/je0498863,1.98478472,282.85,0.871857127,BF4,0.0,0.5,0.0,0.0,0.5,0.0
10.1021/je0498863,2.411567929,292.65,0.869968706,BF4,0.0,0.5,0.0,0.0,0.5,0.0
10.1021/je0498863,2.86273875,302.55,0.867972375,BF4,0.0,0.5,0.0,0.0,0.5,0.0
10.1021/je0498863,3.326103378,312.45,0.865922089,BF4,0.0,0.5,0.0,0.0,0.5,0.0
10.1021/je0498863,3.813855617,322.35,0.863763893,BF4,0.0,0.5,0.0,0.0,0.5,0.0
10.1021/je0498863,4.277220244,332.15,0.861713607,BF4,0.0,0.5,0.0,0.0,0.5,0.0
10.1021/je0498863,0.377684256,233.75,0.980738103,BF4,0.0,0.5,0.0,0.0,0.5,0.0
10.1021/je0498863,0.584978958,243.65,0.97982087,BF4,0.0,0.5,0.0,0.0,0.5,0.0
10.1021/je0498863,0.865328585,253.35,0.974155606,BF4,0.0,0.5,0.0,0.0,0.5,0.0
10.1021/je0498863,1.182367541,263.15,0.972752779,BF4,0.0,0.5,0.0,0.0,0.5,0.0
10.1021/je0498863,1.536095824,272.95,0.975612388,BF4,0.0,0.5,0.0,0.0,0.5,0.0
10.1021/je0498863,1.962879033,282.85,0.973723967,BF4,0.0,0.5,0.0,0.0,0.5,0.0
10.1021/je0498863,2.377468436,292.65,0.9718895,BF4,0.0,0.5,0.0,0.0,0.5,0.0
10.1021/je0498863,2.828639258,302.55,0.969893169,BF4,0.0,0.5,0.0,0.0,0.5,0.0
10.1021/je0498863,3.292003885,312.45,0.967842883,BF4,0.0,0.5,0.0,0.0,0.5,0.0
10.1021/je0498863,3.779756124,322.35,0.965684688,BF4,0.0,0.5,0.0,0.0,0.5,0.0
10.1021/je0498863,4.279702169,332.15,0.963472537,BF4,0.0,0.5,0.0,0.0,0.5,0.0
10.1021/je0498863,0.343692673,233.75,1.087083198,BF4,0.0,0.5,0.0,0.0,0.5,0.0
10.1021/je0498863,0.551095284,243.65,1.090590267,BF4,0.0,0.5,0.0,0.0,0.5,0.0
10.1021/je0498863,0.819359016,253.35,1.089403259,BF4,0.0,0.5,0.0,0.0,0.5,0.0
10.1021/je0498863,1.124204165,263.15,1.088054387,BF4,0.0,0.5,0.0,0.0,0.5,0.0
10.1021/je0498863,1.502104241,272.95,1.081957484,BF4,0.0,0.5,0.0,0.0,0.5,0.0
10.1021/je0498863,1.892413942,282.85,1.084655228,BF4,0.0,0.5,0.0,0.0,0.5,0.0
10.1021/je0498863,2.331283047,292.65,1.078288551,BF4,0.0,0.5,0.0,0.0,0.5,0.0
10.1021/je0498863,2.782561778,302.55,1.080716521,BF4,0.0,0.5,0.0,0.0,0.5,0.0
10.1021/je0498863,3.245926406,312.45,1.078666235,BF4,0.0,0.5,0.0,0.0,0.5,0.0
10.1021/je0498863,3.745764541,322.35,1.072029783,BF4,0.0,0.5,0.0,0.0,0.5,0.0
10.1021/je0498863,4.257904392,332.15,1.069763678,BF4,0.0,0.5,0.0,0.0,0.5,0.0
10.1021/je0498863,0.322542355,243.65,1.219920147,BF4,0.0,0.5,0.0,0.0,0.5,0.0
10.1021/je0498863,0.749217654,253.35,1.213607424,BF4,0.0,0.5,0.0,0.0,0.5,0.0
10.1021/je0498863,1.066364519,263.15,1.216628898,BF4,0.0,0.5,0.0,0.0,0.5,0.0
10.1021/je0498863,1.419984893,272.95,1.215064206,BF4,0.0,0.5,0.0,0.0,0.5,0.0
10.1021/je0498863,1.82238049,282.85,1.213283695,BF4,0.0,0.5,0.0,0.0,0.5,0.0
10.1021/je0498863,2.236969893,292.65,1.211449228,BF4,0.0,0.5,0.0,0.0,0.5,0.0
10.1021/je0498863,2.688140714,302.55,1.209452897,BF4,0.0,0.5,0.0,0.0,0.5,0.0
10.1021/je0498863,3.175892953,312.45,1.207294702,BF4,0.0,0.5,0.0,0.0,0.5,0.0
10.1021/je0498863,3.675838999,322.35,1.205082551,BF4,0.0,0.5,0.0,0.0,0.5,0.0
10.1021/je0498863,4.188086759,332.15,1.207240747,BF4,0.0,0.5,0.0,0.0,0.5,0.0
10.1021/je0498863,0.505557354,322.35,1.223535125,BF4,0.0,0.5,0.0,0.0,0.5,0.0
10.1021/je0498863,1.82238049,332.15,1.213283695,BF4,0.0,0.5,0.0,0.0,0.5,0.0
10.1021/je0498863,0.277004424,233.75,1.352865005,BF4,0.0,0.5,0.0,0.0,0.5,0.0
10.1021/je0498863,0.47210532,243.65,1.352001727,BF4,0.0,0.5,0.0,0.0,0.5,0.0
10.1021/je0498863,0.71598144,253.35,1.350922629,BF4,0.0,0.5,0.0,0.0,0.5,0.0
10.1021/je0498863,0.996331067,263.15,1.345257365,BF4,0.0,0.5,0.0,0.0,0.5,0.0
10.1021/je0498863,1.337865544,272.95,1.348170929,BF4,0.0,0.5,0.0,0.0,0.5,0.0
10.1021/je0498863,1.728067336,282.85,1.346444373,BF4,0.0,0.5,0.0,0.0,0.5,0.0
10.1021/je0498863,2.142656739,292.65,1.344609906,BF4,0.0,0.5,0.0,0.0,0.5,0.0
10.1021/je0498863,2.59393547,302.55,1.347037876,BF4,0.0,0.5,0.0,0.0,0.5,0.0
10.1021/je0498863,3.08147189,312.45,1.336031078,BF4,0.0,0.5,0.0,0.0,0.5,0.0
10.1021/je0498863,3.581525844,322.35,1.338243229,BF4,0.0,0.5,0.0,0.0,0.5,0.0
10.1021/je0498863,4.08147189,332.15,1.336031078,BF4,0.0,0.5,0.0,0.0,0.5,0.0
10.1021/je0498863,0.256069926,233.75,1.494550556,BF4,0.0,0.5,0.0,0.0,0.5,0.0
10.1021/je0498863,0.414589403,243.65,1.493849142,BF4,0.0,0.5,0.0,0.0,0.5,0.0
10.1021/je0498863,0.634077911,253.35,1.492877954,BF4,0.0,0.5,0.0,0.0,0.5,0.0
10.1021/je0498863,0.926729254,263.15,1.491583037,BF4,0.0,0.5,0.0,0.0,0.5,0.0
10.1021/je0498863,1.24376821,272.95,1.490180209,BF4,0.0,0.5,0.0,0.0,0.5,0.0
10.1021/je0498863,1.621776195,282.85,1.488507608,BF4,0.0,0.5,0.0,0.0,0.5,0.0
10.1021/je0498863,2.048559404,292.65,1.486619186,BF4,0.0,0.5,0.0,0.0,0.5,0.0
10.1021/je0498863,2.48753642,302.55,1.48467681,BF4,0.0,0.5,0.0,0.0,0.5,0.0
