Repository: hacortesp/LELiBMDLab

`LLE-MDLab` Li-ion Liquid Electrolyte Molecular Dynamics Lab (LLE-MDLab) is a Python-based command-line workflow designed to construct molecular models of electrolytes composed of LiPF₆ salt and one or more organic carbonate solvents parameterized with the TraPPE force field.

Given a target box size, salt concentration, and solvent composition, the code computes the number of ion pairs and solvent molecules, generates an initial configuration using Packmol, optionally rescales ionic charges, and prepares a fully self-contained GROMACS simulation directory.

File: Q_Optimization/calisol23_filtered_for_md.csv (part 5 of 13)
doi,conductivity_mScm,temperature_K,concentration_molkg,salt,EC,PC,DMC,EMC,DEC,DME
10.1021/je0498863,2.963094853,312.45,1.482572569,BF4,0.0,0.5,0.0,0.0,0.5,0.0
10.1021/je0498863,3.463040898,322.35,1.480360419,BF4,0.0,0.5,0.0,0.0,0.5,0.0
10.1021/je0498863,3.987374555,332.15,1.478040358,BF4,0.0,0.5,0.0,0.0,0.5,0.0
10.1021/je0498863,0.211071544,233.75,1.64961692,BF4,0.0,0.5,0.0,0.0,0.5,0.0
10.1021/je0498863,0.369483112,243.65,1.644491205,BF4,0.0,0.5,0.0,0.0,0.5,0.0
10.1021/je0498863,0.58897162,253.35,1.643520017,BF4,0.0,0.5,0.0,0.0,0.5,0.0
10.1021/je0498863,0.845041545,263.15,1.642386964,BF4,0.0,0.5,0.0,0.0,0.5,0.0
10.1021/je0498863,1.149994605,272.95,1.645462393,BF4,0.0,0.5,0.0,0.0,0.5,0.0
10.1021/je0498863,1.515700874,282.85,1.639419445,BF4,0.0,0.5,0.0,0.0,0.5,0.0
10.1021/je0498863,1.918096471,292.65,1.637638934,BF4,0.0,0.5,0.0,0.0,0.5,0.0
10.1021/je0498863,2.357181396,302.55,1.640120859,BF4,0.0,0.5,0.0,0.0,0.5,0.0
10.1021/je0498863,2.844825726,312.45,1.633538362,BF4,0.0,0.5,0.0,0.0,0.5,0.0
10.1021/je0498863,3.320492069,322.35,1.635858422,BF4,0.0,0.5,0.0,0.0,0.5,0.0
10.1021/je0498863,3.844825726,332.15,1.633538362,BF4,0.0,0.5,0.0,0.0,0.5,0.0
10.1021/je0498863,0.191755692,233.75,1.85766699,BF4,0.0,0.5,0.0,0.0,0.5,0.0
10.1021/je0498863,0.325887558,243.65,1.857073487,BF4,0.0,0.5,0.0,0.0,0.5,0.0
10.1021/je0498863,0.508686738,253.35,1.851839862,BF4,0.0,0.5,0.0,0.0,0.5,0.0
10.1021/je0498863,0.740476961,263.15,1.85523902,BF4,0.0,0.5,0.0,0.0,0.5,0.0
10.1021/je0498863,1.033128305,272.95,1.853944103,BF4,0.0,0.5,0.0,0.0,0.5,0.0
10.1021/je0498863,1.362361066,282.85,1.852487321,BF4,0.0,0.5,0.0,0.0,0.5,0.0
10.1021/je0498863,1.752562857,292.65,1.850760764,BF4,0.0,0.5,0.0,0.0,0.5,0.0
10.1021/je0498863,2.179346067,302.55,1.848872343,BF4,0.0,0.5,0.0,0.0,0.5,0.0
10.1021/je0498863,2.630516888,312.45,1.846876012,BF4,0.0,0.5,0.0,0.0,0.5,0.0
10.1021/je0498863,3.118269127,322.35,1.844717816,BF4,0.0,0.5,0.0,0.0,0.5,0.0
10.1021/je0498863,3.642602784,332.15,1.842397755,BF4,0.0,0.5,0.0,0.0,0.5,0.0
10.1021/je0498863,0.159706485,233.75,2.043649509,BF4,0.0,0.5,0.0,0.0,0.5,0.0
10.1021/je0498863,0.269450739,243.65,2.043163915,BF4,0.0,0.5,0.0,0.0,0.5,0.0
10.1021/je0498863,0.440271933,253.35,2.046832848,BF4,0.0,0.5,0.0,0.0,0.5,0.0
10.1021/je0498863,0.65976044,263.15,2.04586166,BF4,0.0,0.5,0.0,0.0,0.5,0.0
10.1021/je0498863,0.927916262,272.95,2.040250351,BF4,0.0,0.5,0.0,0.0,0.5,0.0
10.1021/je0498863,1.257149023,282.85,2.038793569,BF4,0.0,0.5,0.0,0.0,0.5,0.0
10.1021/je0498863,1.610877307,292.65,2.041653178,BF4,0.0,0.5,0.0,0.0,0.5,0.0
10.1021/je0498863,2.013164994,302.55,2.035448365,BF4,0.0,0.5,0.0,0.0,0.5,0.0
10.1021/je0498863,2.464335815,312.45,2.033452034,BF4,0.0,0.5,0.0,0.0,0.5,0.0
10.1021/je0498863,2.939894248,322.35,2.031347793,BF4,0.0,0.5,0.0,0.0,0.5,0.0
10.1021/je0498863,3.464335815,332.15,2.033452034,BF4,0.0,0.5,0.0,0.0,0.5,0.0
10.1021/je0498863,0.428571429,233.75,0.248185012,BF4,0.0,0.7,0.0,0.0,0.3,0.0
10.1021/je0498863,0.671428571,243.65,0.247189696,BF4,0.0,0.7,0.0,0.0,0.3,0.0
10.1021/je0498863,0.971428571,253.35,0.245960187,BF4,0.0,0.7,0.0,0.0,0.3,0.0
10.1021/je0498863,1.3,263.15,0.244613583,BF4,0.0,0.7,0.0,0.0,0.3,0.0
10.1021/je0498863,1.685714286,272.95,0.243032787,BF4,0.0,0.7,0.0,0.0,0.3,0.0
10.1021/je0498863,2.1,282.85,0.241334895,BF4,0.0,0.7,0.0,0.0,0.3,0.0
10.1021/je0498863,2.514285714,292.65,0.243735363,BF4,0.0,0.7,0.0,0.0,0.3,0.0
10.1021/je0498863,2.971428571,302.55,0.241861827,BF4,0.0,0.7,0.0,0.0,0.3,0.0
10.1021/je0498863,3.414285714,312.45,0.235948478,BF4,0.0,0.7,0.0,0.0,0.3,0.0
10.1021/je0498863,3.885714286,322.35,0.234016393,BF4,0.0,0.7,0.0,0.0,0.3,0.0
10.1021/je0498863,4.328571429,332.15,0.236299766,BF4,0.0,0.7,0.0,0.0,0.3,0.0
10.1021/je0498863,0.442857143,233.75,0.330093677,BF4,0.0,0.7,0.0,0.0,0.3,0.0
10.1021/je0498863,0.714285714,243.65,0.328981265,BF4,0.0,0.7,0.0,0.0,0.3,0.0
10.1021/je0498863,1.042857143,253.35,0.32763466,BF4,0.0,0.7,0.0,0.0,0.3,0.0
10.1021/je0498863,1.414285714,263.15,0.326112412,BF4,0.0,0.7,0.0,0.0,0.3,0.0
10.1021/je0498863,1.842857143,272.95,0.324355972,BF4,0.0,0.7,0.0,0.0,0.3,0.0
10.1021/je0498863,2.271428571,282.85,0.322599532,BF4,0.0,0.7,0.0,0.0,0.3,0.0
10.1021/je0498863,2.771428571,292.65,0.320550351,BF4,0.0,0.7,0.0,0.0,0.3,0.0
10.1021/je0498863,3.257142857,302.55,0.318559719,BF4,0.0,0.7,0.0,0.0,0.3,0.0
10.1021/je0498863,3.742857143,312.45,0.316569087,BF4,0.0,0.7,0.0,0.0,0.3,0.0
10.1021/je0498863,4.285714286,322.35,0.314344262,BF4,0.0,0.7,0.0,0.0,0.3,0.0
10.1021/je0498863,4.8,332.15,0.312236534,BF4,0.0,0.7,0.0,0.0,0.3,0.0
10.1021/je0498863,0.457142857,233.75,0.412002342,BF4,0.0,0.7,0.0,0.0,0.3,0.0
10.1021/je0498863,0.742857143,243.65,0.410831382,BF4,0.0,0.7,0.0,0.0,0.3,0.0
10.1021/je0498863,1.085714286,253.35,0.40942623,BF4,0.0,0.7,0.0,0.0,0.3,0.0
10.1021/je0498863,1.471428571,263.15,0.407845433,BF4,0.0,0.7,0.0,0.0,0.3,0.0
10.1021/je0498863,1.928571429,272.95,0.405971897,BF4,0.0,0.7,0.0,0.0,0.3,0.0
10.1021/je0498863,2.414285714,282.85,0.399882904,BF4,0.0,0.7,0.0,0.0,0.3,0.0
10.1021/je0498863,2.914285714,292.65,0.401932084,BF4,0.0,0.7,0.0,0.0,0.3,0.0
10.1021/je0498863,3.457142857,302.55,0.39970726,BF4,0.0,0.7,0.0,0.0,0.3,0.0
10.1021/je0498863,4.0,312.45,0.393384075,BF4,0.0,0.7,0.0,0.0,0.3,0.0
10.1021/je0498863,4.557142857,322.35,0.395199063,BF4,0.0,0.7,0.0,0.0,0.3,0.0
10.1021/je0498863,5.128571429,332.15,0.392857143,BF4,0.0,0.7,0.0,0.0,0.3,0.0
10.1021/je0498863,0.442857143,233.75,0.498126464,BF4,0.0,0.7,0.0,0.0,0.3,0.0
10.1021/je0498863,0.714285714,243.65,0.497014052,BF4,0.0,0.7,0.0,0.0,0.3,0.0
10.1021/je0498863,1.071428571,253.35,0.495550351,BF4,0.0,0.7,0.0,0.0,0.3,0.0
10.1021/je0498863,1.5,263.15,0.493793911,BF4,0.0,0.7,0.0,0.0,0.3,0.0
10.1021/je0498863,1.971428571,272.95,0.491861827,BF4,0.0,0.7,0.0,0.0,0.3,0.0
10.1021/je0498863,2.485714286,282.85,0.489754098,BF4,0.0,0.7,0.0,0.0,0.3,0.0
10.1021/je0498863,3.0,292.65,0.48764637,BF4,0.0,0.7,0.0,0.0,0.3,0.0
10.1021/je0498863,3.557142857,302.55,0.489461358,BF4,0.0,0.7,0.0,0.0,0.3,0.0
10.1021/je0498863,4.171428571,312.45,0.482845433,BF4,0.0,0.7,0.0,0.0,0.3,0.0
10.1021/je0498863,4.742857143,322.35,0.480503513,BF4,0.0,0.7,0.0,0.0,0.3,0.0
10.1021/je0498863,5.357142857,332.15,0.477985948,BF4,0.0,0.7,0.0,0.0,0.3,0.0
10.1021/je0498863,1.057142857,253.35,0.585772834,BF4,0.0,0.7,0.0,0.0,0.3,0.0
10.1021/je0498863,1.485714286,263.15,0.584016393,BF4,0.0,0.7,0.0,0.0,0.3,0.0
10.1021/je0498863,1.957142857,272.95,0.582084309,BF4,0.0,0.7,0.0,0.0,0.3,0.0
10.1021/je0498863,2.485714286,282.85,0.579918033,BF4,0.0,0.7,0.0,0.0,0.3,0.0
10.1021/je0498863,3.042857143,292.65,0.57763466,BF4,0.0,0.7,0.0,0.0,0.3,0.0
10.1021/je0498863,3.628571429,302.55,0.575234192,BF4,0.0,0.7,0.0,0.0,0.3,0.0
10.1021/je0498863,4.228571429,312.45,0.572775176,BF4,0.0,0.7,0.0,0.0,0.3,0.0
10.1021/je0498863,4.857142857,322.35,0.570199063,BF4,0.0,0.7,0.0,0.0,0.3,0.0
10.1021/je0498863,5.485714286,332.15,0.567622951,BF4,0.0,0.7,0.0,0.0,0.3,0.0
10.1021/je0498863,0.428571429,322.35,0.588348946,BF4,0.0,0.7,0.0,0.0,0.3,0.0
10.1021/je0498863,2.485714286,332.15,0.579918033,BF4,0.0,0.7,0.0,0.0,0.3,0.0
10.1021/je0498863,0.714285714,322.35,0.591276347,BF4,0.0,0.7,0.0,0.0,0.3,0.0
10.1021/je0498863,1.957142857,332.15,0.582084309,BF4,0.0,0.7,0.0,0.0,0.3,0.0
10.1021/je0498863,0.685714286,243.65,0.669262295,BF4,0.0,0.7,0.0,0.0,0.3,0.0
10.1021/je0498863,1.028571429,253.35,0.671955504,BF4,0.0,0.7,0.0,0.0,0.3,0.0
10.1021/je0498863,1.442857143,263.15,0.670257611,BF4,0.0,0.7,0.0,0.0,0.3,0.0
10.1021/je0498863,1.942857143,272.95,0.668208431,BF4,0.0,0.7,0.0,0.0,0.3,0.0
10.1021/je0498863,2.471428571,282.85,0.666042155,BF4,0.0,0.7,0.0,0.0,0.3,0.0
10.1021/je0498863,3.042857143,292.65,0.663700234,BF4,0.0,0.7,0.0,0.0,0.3,0.0
10.1021/je0498863,3.628571429,302.55,0.661299766,BF4,0.0,0.7,0.0,0.0,0.3,0.0
10.1021/je0498863,4.257142857,312.45,0.658723653,BF4,0.0,0.7,0.0,0.0,0.3,0.0
10.1021/je0498863,4.9,322.35,0.651990632,BF4,0.0,0.7,0.0,0.0,0.3,0.0
10.1021/je0498863,5.557142857,332.15,0.653395785,BF4,0.0,0.7,0.0,0.0,0.3,0.0
10.1021/je0498863,0.4,322.35,0.674531616,BF4,0.0,0.7,0.0,0.0,0.3,0.0
10.1021/je0498863,2.471428571,332.15,0.666042155,BF4,0.0,0.7,0.0,0.0,0.3,0.0
10.1021/je0498863,2.414285714,282.85,0.756440281,BF4,0.0,0.7,0.0,0.0,0.3,0.0
10.1021/je0498863,2.985714286,292.65,0.754098361,BF4,0.0,0.7,0.0,0.0,0.3,0.0
10.1021/je0498863,3.6,302.55,0.751580796,BF4,0.0,0.7,0.0,0.0,0.3,0.0
10.1021/je0498863,4.242857143,312.45,0.753044496,BF4,0.0,0.7,0.0,0.0,0.3,0.0
10.1021/je0498863,4.885714286,322.35,0.746311475,BF4,0.0,0.7,0.0,0.0,0.3,0.0
10.1021/je0498863,5.557142857,332.15,0.743559719,BF4,0.0,0.7,0.0,0.0,0.3,0.0
10.1021/je0498863,0.371428571,282.85,0.768911007,BF4,0.0,0.7,0.0,0.0,0.3,0.0
10.1021/je0498863,0.642857143,292.65,0.763700234,BF4,0.0,0.7,0.0,0.0,0.3,0.0
10.1021/je0498863,0.985714286,302.55,0.762295082,BF4,0.0,0.7,0.0,0.0,0.3,0.0
10.1021/je0498863,1.4,312.45,0.76469555,BF4,0.0,0.7,0.0,0.0,0.3,0.0
10.1021/je0498863,1.885714286,322.35,0.762704918,BF4,0.0,0.7,0.0,0.0,0.3,0.0
10.1021/je0498863,4.242857143,332.15,0.753044496,BF4,0.0,0.7,0.0,0.0,0.3,0.0
10.1021/je0498863,0.6,243.65,0.870433255,BF4,0.0,0.7,0.0,0.0,0.3,0.0
10.1021/je0498863,0.928571429,253.35,0.869086651,BF4,0.0,0.7,0.0,0.0,0.3,0.0
10.1021/je0498863,1.328571429,263.15,0.867447307,BF4,0.0,0.7,0.0,0.0,0.3,0.0
10.1021/je0498863,1.8,272.95,0.869613583,BF4,0.0,0.7,0.0,0.0,0.3,0.0
10.1021/je0498863,2.342857143,282.85,0.867388759,BF4,0.0,0.7,0.0,0.0,0.3,0.0
10.1021/je0498863,2.928571429,292.65,0.86498829,BF4,0.0,0.7,0.0,0.0,0.3,0.0
10.1021/je0498863,3.528571429,302.55,0.862529274,BF4,0.0,0.7,0.0,0.0,0.3,0.0
10.1021/je0498863,4.171428571,312.45,0.859894614,BF4,0.0,0.7,0.0,0.0,0.3,0.0
10.1021/je0498863,4.842857143,322.35,0.853044496,BF4,0.0,0.7,0.0,0.0,0.3,0.0
10.1021/je0498863,5.528571429,332.15,0.850234192,BF4,0.0,0.7,0.0,0.0,0.3,0.0
10.1021/je0498863,0.342857143,322.35,0.87558548,BF4,0.0,0.7,0.0,0.0,0.3,0.0
10.1021/je0498863,2.342857143,332.15,0.867388759,BF4,0.0,0.7,0.0,0.0,0.3,0.0
10.1021/je0498863,0.3,233.75,0.978220141,BF4,0.0,0.7,0.0,0.0,0.3,0.0
10.1021/je0498863,0.542857143,243.65,0.977224824,BF4,0.0,0.7,0.0,0.0,0.3,0.0
10.1021/je0498863,0.842857143,253.35,0.975995316,BF4,0.0,0.7,0.0,0.0,0.3,0.0
10.1021/je0498863,1.242857143,263.15,0.974355972,BF4,0.0,0.7,0.0,0.0,0.3,0.0
10.1021/je0498863,1.728571429,272.95,0.97236534,BF4,0.0,0.7,0.0,0.0,0.3,0.0
10.1021/je0498863,2.242857143,282.85,0.970257611,BF4,0.0,0.7,0.0,0.0,0.3,0.0
10.1021/je0498863,2.8,292.65,0.967974239,BF4,0.0,0.7,0.0,0.0,0.3,0.0
10.1021/je0498863,3.428571429,302.55,0.965398126,BF4,0.0,0.7,0.0,0.0,0.3,0.0
10.1021/je0498863,4.085714286,312.45,0.962704918,BF4,0.0,0.7,0.0,0.0,0.3,0.0
10.1021/je0498863,4.742857143,322.35,0.96001171,BF4,0.0,0.7,0.0,0.0,0.3,0.0
10.1021/je0498863,5.428571429,332.15,0.957201405,BF4,0.0,0.7,0.0,0.0,0.3,0.0
10.1021/je0498863,0.257142857,233.75,1.093149883,BF4,0.0,0.7,0.0,0.0,0.3,0.0
10.1021/je0498863,0.5,243.65,1.092154567,BF4,0.0,0.7,0.0,0.0,0.3,0.0
10.1021/je0498863,0.785714286,253.35,1.090983607,BF4,0.0,0.7,0.0,0.0,0.3,0.0
10.1021/je0498863,1.157142857,263.15,1.089461358,BF4,0.0,0.7,0.0,0.0,0.3,0.0
10.1021/je0498863,1.614285714,272.95,1.087587822,BF4,0.0,0.7,0.0,0.0,0.3,0.0
10.1021/je0498863,2.128571429,282.85,1.085480094,BF4,0.0,0.7,0.0,0.0,0.3,0.0
10.1021/je0498863,2.7,292.65,1.083138173,BF4,0.0,0.7,0.0,0.0,0.3,0.0
10.1021/je0498863,3.285714286,302.55,1.080737705,BF4,0.0,0.7,0.0,0.0,0.3,0.0
10.1021/je0498863,3.942857143,312.45,1.078044496,BF4,0.0,0.7,0.0,0.0,0.3,0.0
10.1021/je0498863,4.614285714,322.35,1.07529274,BF4,0.0,0.7,0.0,0.0,0.3,0.0
10.1021/je0498863,5.314285714,332.15,1.072423888,BF4,0.0,0.7,0.0,0.0,0.3,0.0
10.1021/je0498863,0.228571429,233.75,1.22441452,BF4,0.0,0.7,0.0,0.0,0.3,0.0
10.1021/je0498863,0.414285714,243.65,1.223653396,BF4,0.0,0.7,0.0,0.0,0.3,0.0
10.1021/je0498863,0.7,253.35,1.222482436,BF4,0.0,0.7,0.0,0.0,0.3,0.0
10.1021/je0498863,1.071428571,263.15,1.220960187,BF4,0.0,0.7,0.0,0.0,0.3,0.0
10.1021/je0498863,1.5,272.95,1.223302108,BF4,0.0,0.7,0.0,0.0,0.3,0.0
10.1021/je0498863,1.985714286,282.85,1.217213115,BF4,0.0,0.7,0.0,0.0,0.3,0.0
10.1021/je0498863,2.528571429,292.65,1.219086651,BF4,0.0,0.7,0.0,0.0,0.3,0.0
10.1021/je0498863,3.128571429,302.55,1.216627635,BF4,0.0,0.7,0.0,0.0,0.3,0.0
10.1021/je0498863,3.771428571,312.45,1.213992974,BF4,0.0,0.7,0.0,0.0,0.3,0.0
10.1021/je0498863,4.471428571,322.35,1.207025761,BF4,0.0,0.7,0.0,0.0,0.3,0.0
10.1021/je0498863,5.142857143,332.15,1.204274005,BF4,0.0,0.7,0.0,0.0,0.3,0.0
10.1021/je0498863,0.185714286,233.75,1.363934426,BF4,0.0,0.7,0.0,0.0,0.3,0.0
10.1021/je0498863,0.357142857,243.65,1.36323185,BF4,0.0,0.7,0.0,0.0,0.3,0.0
10.1021/je0498863,0.614285714,253.35,1.362177986,BF4,0.0,0.7,0.0,0.0,0.3,0.0
10.1021/je0498863,0.957142857,263.15,1.360772834,BF4,0.0,0.7,0.0,0.0,0.3,0.0
10.1021/je0498863,1.371428571,272.95,1.359074941,BF4,0.0,0.7,0.0,0.0,0.3,0.0
10.1021/je0498863,1.828571429,282.85,1.353103044,BF4,0.0,0.7,0.0,0.0,0.3,0.0
10.1021/je0498863,2.371428571,292.65,1.354976581,BF4,0.0,0.7,0.0,0.0,0.3,0.0
10.1021/je0498863,2.942857143,302.55,1.3485363,BF4,0.0,0.7,0.0,0.0,0.3,0.0
10.1021/je0498863,3.585714286,312.45,1.345901639,BF4,0.0,0.7,0.0,0.0,0.3,0.0
10.1021/je0498863,4.242857143,322.35,1.347306792,BF4,0.0,0.7,0.0,0.0,0.3,0.0
10.1021/je0498863,4.914285714,332.15,1.344555035,BF4,0.0,0.7,0.0,0.0,0.3,0.0
10.1021/je0498863,0.157142857,233.75,1.515690867,BF4,0.0,0.7,0.0,0.0,0.3,0.0
10.1021/je0498863,0.3,243.65,1.515105386,BF4,0.0,0.7,0.0,0.0,0.3,0.0
10.1021/je0498863,0.542857143,253.35,1.51411007,BF4,0.0,0.7,0.0,0.0,0.3,0.0
10.1021/je0498863,0.842857143,263.15,1.508782201,BF4,0.0,0.7,0.0,0.0,0.3,0.0
10.1021/je0498863,1.214285714,272.95,1.511358314,BF4,0.0,0.7,0.0,0.0,0.3,0.0
10.1021/je0498863,1.685714286,282.85,1.50942623,BF4,0.0,0.7,0.0,0.0,0.3,0.0
10.1021/je0498863,2.185714286,292.65,1.503278689,BF4,0.0,0.7,0.0,0.0,0.3,0.0
10.1021/je0498863,2.742857143,302.55,1.505093677,BF4,0.0,0.7,0.0,0.0,0.3,0.0
10.1021/je0498863,3.357142857,312.45,1.502576112,BF4,0.0,0.7,0.0,0.0,0.3,0.0
10.1021/je0498863,4.014285714,322.35,1.499882904,BF4,0.0,0.7,0.0,0.0,0.3,0.0
10.1021/je0498863,4.714285714,332.15,1.497014052,BF4,0.0,0.7,0.0,0.0,0.3,0.0
10.1021/je0498863,0.114285714,243.65,1.683899297,BF4,0.0,0.7,0.0,0.0,0.3,0.0
10.1021/je0498863,0.257142857,253.35,1.683313817,BF4,0.0,0.7,0.0,0.0,0.3,0.0
10.1021/je0498863,0.457142857,263.15,1.682494145,BF4,0.0,0.7,0.0,0.0,0.3,0.0
10.1021/je0498863,0.714285714,272.95,1.681440281,BF4,0.0,0.7,0.0,0.0,0.3,0.0
10.1021/je0498863,1.5,282.85,1.678220141,BF4,0.0,0.7,0.0,0.0,0.3,0.0
10.1021/je0498863,1.985714286,292.65,1.676229508,BF4,0.0,0.7,0.0,0.0,0.3,0.0
10.1021/je0498863,2.528571429,302.55,1.674004684,BF4,0.0,0.7,0.0,0.0,0.3,0.0
10.1021/je0498863,3.114285714,312.45,1.667505855,BF4,0.0,0.7,0.0,0.0,0.3,0.0
10.1021/je0498863,3.757142857,322.35,1.668969555,BF4,0.0,0.7,0.0,0.0,0.3,0.0
10.1021/je0498863,4.442857143,332.15,1.666159251,BF4,0.0,0.7,0.0,0.0,0.3,0.0
10.1021/je0498863,1.071428571,322.35,1.684074941,BF4,0.0,0.7,0.0,0.0,0.3,0.0
10.1021/je0498863,2.528571429,332.15,1.674004684,BF4,0.0,0.7,0.0,0.0,0.3,0.0
10.1021/je0498863,0.085714286,233.75,1.880737705,BF4,0.0,0.7,0.0,0.0,0.3,0.0
10.1021/je0498863,0.2,243.65,1.880269321,BF4,0.0,0.7,0.0,0.0,0.3,0.0
10.1021/je0498863,0.357142857,253.35,1.879625293,BF4,0.0,0.7,0.0,0.0,0.3,0.0
10.1021/je0498863,0.6,263.15,1.878629977,BF4,0.0,0.7,0.0,0.0,0.3,0.0
10.1021/je0498863,0.914285714,272.95,1.881440281,BF4,0.0,0.7,0.0,0.0,0.3,0.0
10.1021/je0498863,1.314285714,282.85,1.879800937,BF4,0.0,0.7,0.0,0.0,0.3,0.0
10.1021/je0498863,1.757142857,292.65,1.877985948,BF4,0.0,0.7,0.0,0.0,0.3,0.0
10.1021/je0498863,2.285714286,302.55,1.875819672,BF4,0.0,0.7,0.0,0.0,0.3,0.0
10.1021/je0498863,2.828571429,312.45,1.869496487,BF4,0.0,0.7,0.0,0.0,0.3,0.0
10.1021/je0498863,3.442857143,322.35,1.866978923,BF4,0.0,0.7,0.0,0.0,0.3,0.0
10.1021/je0498863,4.128571429,332.15,1.864168618,BF4,0.0,0.7,0.0,0.0,0.3,0.0
10.1021/je0498863,0.071428571,233.75,2.057025761,BF4,0.0,0.7,0.0,0.0,0.3,0.0
10.1021/je0498863,0.157142857,243.65,2.056674473,BF4,0.0,0.7,0.0,0.0,0.3,0.0
10.1021/je0498863,0.285714286,253.35,2.056147541,BF4,0.0,0.7,0.0,0.0,0.3,0.0
10.1021/je0498863,0.5,263.15,2.055269321,BF4,0.0,0.7,0.0,0.0,0.3,0.0
10.1021/je0498863,0.8,272.95,2.054039813,BF4,0.0,0.7,0.0,0.0,0.3,0.0
10.1021/je0498863,1.142857143,282.85,2.05263466,BF4,0.0,0.7,0.0,0.0,0.3,0.0
10.1021/je0498863,1.571428571,292.65,2.054976581,BF4,0.0,0.7,0.0,0.0,0.3,0.0
10.1021/je0498863,2.057142857,302.55,2.052985948,BF4,0.0,0.7,0.0,0.0,0.3,0.0
10.1021/je0498863,2.585714286,312.45,2.050819672,BF4,0.0,0.7,0.0,0.0,0.3,0.0
10.1021/je0498863,3.2,322.35,2.044203747,BF4,0.0,0.7,0.0,0.0,0.3,0.0
10.1021/je0498863,3.857142857,332.15,2.041510539,BF4,0.0,0.7,0.0,0.0,0.3,0.0
10.1021/je0498863,1.366122506,263.15,0.270545556,BF4,0.0,1.0,0.0,0.0,0.0,0.0
10.1021/je0498863,1.86619227,272.95,0.268313102,BF4,0.0,1.0,0.0,0.0,0.0,0.0
10.1021/je0498863,2.397516395,282.85,0.265941119,BF4,0.0,1.0,0.0,0.0,0.0,0.0
10.1021/je0498863,2.991209711,292.65,0.267754988,BF4,0.0,1.0,0.0,0.0,0.0,0.0
10.1021/je0498863,3.616296916,302.55,0.26496442,BF4,0.0,1.0,0.0,0.0,0.0,0.0
10.1021/je0498863,4.24152365,312.45,0.257708944,BF4,0.0,1.0,0.0,0.0,0.0,0.0
10.1021/je0498863,4.897865216,322.35,0.254778847,BF4,0.0,1.0,0.0,0.0,0.0,0.0
10.1021/je0498863,5.585461141,332.15,0.251709223,BF4,0.0,1.0,0.0,0.0,0.0,0.0
10.1021/je0498863,0.334589089,302.55,0.279614902,BF4,0.0,1.0,0.0,0.0,0.0,0.0
10.1021/je0498863,0.600251151,312.45,0.27842891,BF4,0.0,1.0,0.0,0.0,0.0,0.0
10.1021/je0498863,0.944049114,322.35,0.276894098,BF4,0.0,1.0,0.0,0.0,0.0,0.0
10.1021/je0498863,2.991209711,332.15,0.267754988,BF4,0.0,1.0,0.0,0.0,0.0,0.0
10.1021/je0498863,1.988279615,272.95,0.361518069,BF4,0.0,1.0,0.0,0.0,0.0,0.0
10.1021/je0498863,2.58211246,282.85,0.358867029,BF4,0.0,1.0,0.0,0.0,0.0,0.0
10.1021/je0498863,3.222826845,292.65,0.356006697,BF4,0.0,1.0,0.0,0.0,0.0,0.0
10.1021/je0498863,3.910422771,302.55,0.352937073,BF4,0.0,1.0,0.0,0.0,0.0,0.0
10.1021/je0498863,4.613645877,312.45,0.349797684,BF4,0.0,1.0,0.0,0.0,0.0,0.0
10.1021/je0498863,5.379377703,322.35,0.346379238,BF4,0.0,1.0,0.0,0.0,0.0,0.0
10.1021/je0498863,6.12948235,332.15,0.343030557,BF4,0.0,1.0,0.0,0.0,0.0,0.0
10.1021/je0498863,0.331798521,292.65,0.368913074,BF4,0.0,1.0,0.0,0.0,0.0,0.0
10.1021/je0498863,0.613087763,302.55,0.367657318,BF4,0.0,1.0,0.0,0.0,0.0,0.0
10.1021/je0498863,0.988140087,312.45,0.365982978,BF4,0.0,1.0,0.0,0.0,0.0,0.0
10.1021/je0498863,1.44132831,322.35,0.363959816,BF4,0.0,1.0,0.0,0.0,0.0,0.0
10.1021/je0498863,3.222826845,332.15,0.356006697,BF4,0.0,1.0,0.0,0.0,0.0,0.0
10.1021/je0498863,2.641551556,282.85,0.456815962,BF4,0.0,1.0,0.0,0.0,0.0,0.0
10.1021/je0498863,3.344774662,292.65,0.453676573,BF4,0.0,1.0,0.0,0.0,0.0,0.0
10.1021/je0498863,4.079252128,302.55,0.450397656,BF4,0.0,1.0,0.0,0.0,0.0,0.0
10.1021/je0498863,4.860611134,312.45,0.446909446,BF4,0.0,1.0,0.0,0.0,0.0,0.0
10.1021/je0498863,5.657597321,322.35,0.443351472,BF4,0.0,1.0,0.0,0.0,0.0,0.0
10.1021/je0498863,6.470210688,332.15,0.439723734,BF4,0.0,1.0,0.0,0.0,0.0,0.0
10.1021/je0498863,0.985070462,302.55,0.464210967,BF4,0.0,1.0,0.0,0.0,0.0,0.0
10.1021/je0498863,1.453885866,312.45,0.462118041,BF4,0.0,1.0,0.0,0.0,0.0,0.0
10.1021/je0498863,2.032091531,322.35,0.459536766,BF4,0.0,1.0,0.0,0.0,0.0,0.0
10.1021/je0498863,4.079252128,332.15,0.450397656,BF4,0.0,1.0,0.0,0.0,0.0,0.0
10.1021/je0498863,0.312962188,312.45,0.471675736,BF4,0.0,1.0,0.0,0.0,0.0,0.0
10.1021/je0498863,0.60987861,322.35,0.470350216,BF4,0.0,1.0,0.0,0.0,0.0,0.0
10.1021/je0498863,1.453885866,332.15,0.462118041,BF4,0.0,1.0,0.0,0.0,0.0,0.0
10.1021/je0498863,4.920468815,312.45,0.531463653,BF4,0.0,1.0,0.0,0.0,0.0,0.0
10.1021/je0498863,5.764336542,322.35,0.527696386,BF4,0.0,1.0,0.0,0.0,0.0,0.0
10.1021/je0498863,6.60820427,332.15,0.52392912,BF4,0.0,1.0,0.0,0.0,0.0,0.0
10.1021/je0498863,0.576112739,272.95,0.5508581,BF4,0.0,1.0,0.0,0.0,0.0,0.0
10.1021/je0498863,0.966792242,282.85,0.549113995,BF4,0.0,1.0,0.0,0.0,0.0,0.0
10.1021/je0498863,2.013813311,292.65,0.544439793,BF4,0.0,1.0,0.0,0.0,0.0,0.0
10.1021/je0498863,2.654527696,302.55,0.541579461,BF4,0.0,1.0,0.0,0.0,0.0,0.0
10.1021/je0498863,3.373238454,312.45,0.542835217,BF4,0.0,1.0,0.0,0.0,0.0,0.0
10.1021/je0498863,4.10771592,322.35,0.5395563,BF4,0.0,1.0,0.0,0.0,0.0,0.0
10.1021/je0498863,4.920468815,332.15,0.531463653,BF4,0.0,1.0,0.0,0.0,0.0,0.0
10.1021/je0498863,0.294683968,312.45,0.556578764,BF4,0.0,1.0,0.0,0.0,0.0,0.0
10.1021/je0498863,1.435468118,322.35,0.551485977,BF4,0.0,1.0,0.0,0.0,0.0,0.0
10.1021/je0498863,3.373238454,332.15,0.542835217,BF4,0.0,1.0,0.0,0.0,0.0,0.0
10.1021/je0498863,3.323566346,292.65,0.632342682,BF4,0.0,1.0,0.0,0.0,0.0,0.0
10.1021/je0498863,4.089298172,302.55,0.628924236,BF4,0.0,1.0,0.0,0.0,0.0,0.0
10.1021/je0498863,4.917678248,312.45,0.620761825,BF4,0.0,1.0,0.0,0.0,0.0,0.0
10.1021/je0498863,5.777033626,322.35,0.621389703,BF4,0.0,1.0,0.0,0.0,0.0,0.0
10.1021/je0498863,6.652155714,332.15,0.617482908,BF4,0.0,1.0,0.0,0.0,0.0,0.0
10.1021/je0498863,0.26063904,272.95,0.646016464,BF4,0.0,1.0,0.0,0.0,0.0,0.0
10.1021/je0498863,0.526440631,282.85,0.640365564,BF4,0.0,1.0,0.0,0.0,0.0,0.0
10.1021/je0498863,0.901353425,292.65,0.643156132,BF4,0.0,1.0,0.0,0.0,0.0,0.0
10.1021/je0498863,1.385935538,302.55,0.636528534,BF4,0.0,1.0,0.0,0.0,0.0,0.0
10.1021/je0498863,1.948374494,312.45,0.638481931,BF4,0.0,1.0,0.0,0.0,0.0,0.0
10.1021/je0498863,2.60471606,322.35,0.635551835,BF4,0.0,1.0,0.0,0.0,0.0,0.0
10.1021/je0498863,4.089298172,332.15,0.628924236,BF4,0.0,1.0,0.0,0.0,0.0,0.0
10.1021/je0498863,3.242779406,292.65,0.717524766,BF4,0.0,1.0,0.0,0.0,0.0,0.0
10.1021/je0498863,4.008511232,302.55,0.714106321,BF4,0.0,1.0,0.0,0.0,0.0,0.0
10.1021/je0498863,4.852378959,312.45,0.710339054,BF4,0.0,1.0,0.0,0.0,0.0,0.0
10.1021/je0498863,5.727501046,322.35,0.706432259,BF4,0.0,1.0,0.0,0.0,0.0,0.0
10.1021/je0498863,6.618250314,332.15,0.7024557,BF4,0.0,1.0,0.0,0.0,0.0,0.0
10.1021/je0498863,0.22673364,292.65,0.730989256,BF4,0.0,1.0,0.0,0.0,0.0,0.0
10.1021/je0498863,0.836333194,302.55,0.723803544,BF4,0.0,1.0,0.0,0.0,0.0,0.0
10.1021/je0498863,1.305009069,312.45,0.726175527,BF4,0.0,1.0,0.0,0.0,0.0,0.0
10.1021/je0498863,1.867587554,322.35,0.723664016,BF4,0.0,1.0,0.0,0.0,0.0,0.0
10.1021/je0498863,4.008511232,332.15,0.714106321,BF4,0.0,1.0,0.0,0.0,0.0,0.0
10.1021/je0498863,2.523789591,322.35,0.725198828,BF4,0.0,1.0,0.0,0.0,0.0,0.0
10.1021/je0498863,3.242779406,332.15,0.717524766,BF4,0.0,1.0,0.0,0.0,0.0,0.0
10.1021/je0498863,0.492256174,322.35,0.734268174,BF4,0.0,1.0,0.0,0.0,0.0,0.0
10.1021/je0498863,2.523789591,332.15,0.725198828,BF4,0.0,1.0,0.0,0.0,0.0,0.0
10.1021/je0498863,3.130179992,292.65,0.820706014,BF4,0.0,1.0,0.0,0.0,0.0,0.0
10.1021/je0498863,3.895911818,302.55,0.817287568,BF4,0.0,1.0,0.0,0.0,0.0,0.0
10.1021/je0498863,4.739779545,312.45,0.813520301,BF4,0.0,1.0,0.0,0.0,0.0,0.0
10.1021/je0498863,5.614901632,322.35,0.809613506,BF4,0.0,1.0,0.0,0.0,0.0,0.0
10.1021/je0498863,6.52127808,332.15,0.805567183,BF4,0.0,1.0,0.0,0.0,0.0,0.0
10.1021/je0498863,0.192270127,272.95,0.833821683,BF4,0.0,1.0,0.0,0.0,0.0,0.0
10.1021/je0498863,0.426677829,282.85,0.83277522,BF4,0.0,1.0,0.0,0.0,0.0,0.0
10.1021/je0498863,0.786102972,292.65,0.831170643,BF4,0.0,1.0,0.0,0.0,0.0,0.0
10.1021/je0498863,1.223664016,302.55,0.829217246,BF4,0.0,1.0,0.0,0.0,0.0,0.0
10.1021/je0498863,1.77061532,312.45,0.826775499,BF4,0.0,1.0,0.0,0.0,0.0,0.0
10.1021/je0498863,2.411329706,322.35,0.823915167,BF4,0.0,1.0,0.0,0.0,0.0,0.0
10.1021/je0498863,4.739779545,332.15,0.813520301,BF4,0.0,1.0,0.0,0.0,0.0,0.0
10.1021/je0498863,3.720524627,302.55,0.929677689,BF4,0.0,1.0,0.0,0.0,0.0,0.0
10.1021/je0498863,4.548625645,312.45,0.930445096,BF4,0.0,1.0,0.0,0.0,0.0,0.0
10.1021/je0498863,5.423747733,322.35,0.926538301,BF4,0.0,1.0,0.0,0.0,0.0,0.0
10.1021/je0498863,6.345890889,332.15,0.917957304,BF4,0.0,1.0,0.0,0.0,0.0,0.0
10.1021/je0498863,0.157388028,263.15,0.950048835,BF4,0.0,1.0,0.0,0.0,0.0,0.0
10.1021/je0498863,0.37616855,272.95,0.949072136,BF4,0.0,1.0,0.0,0.0,0.0,0.0
10.1021/je0498863,0.673224501,282.85,0.943281708,BF4,0.0,1.0,0.0,0.0,0.0,0.0
10.1021/je0498863,1.110646016,292.65,0.945793219,BF4,0.0,1.0,0.0,0.0,0.0,0.0
10.1021/je0498863,1.626342961,302.55,0.943491,BF4,0.0,1.0,0.0,0.0,0.0,0.0
10.1021/je0498863,2.267057346,312.45,0.940630668,BF4,0.0,1.0,0.0,0.0,0.0,0.0
10.1021/je0498863,2.954653272,322.35,0.937561044,BF4,0.0,1.0,0.0,0.0,0.0,0.0
10.1021/je0498863,4.548625645,332.15,0.930445096,BF4,0.0,1.0,0.0,0.0,0.0,0.0
10.1021/je0498863,2.779266081,292.65,1.049951165,BF4,0.0,1.0,0.0,0.0,0.0,0.0
10.1021/je0498863,3.513743547,302.55,1.046672248,BF4,0.0,1.0,0.0,0.0,0.0,0.0
10.1021/je0498863,4.341984094,312.45,1.042974745,BF4,0.0,1.0,0.0,0.0,0.0,0.0
10.1021/je0498863,5.201618529,322.35,1.034672806,BF4,0.0,1.0,0.0,0.0,0.0,0.0
10.1021/je0498863,6.139109809,332.15,1.034951863,BF4,0.0,1.0,0.0,0.0,0.0,0.0
10.1021/je0498863,0.122645458,272.95,1.061811079,BF4,0.0,1.0,0.0,0.0,0.0,0.0
10.1021/je0498863,0.31017162,282.85,1.060973908,BF4,0.0,1.0,0.0,0.0,0.0,0.0
10.1021/je0498863,0.607088042,292.65,1.059648388,BF4,0.0,1.0,0.0,0.0,0.0,0.0
10.1021/je0498863,0.997767546,302.55,1.057904284,BF4,0.0,1.0,0.0,0.0,0.0,0.0
10.1021/je0498863,1.48221013,312.45,1.055741593,BF4,0.0,1.0,0.0,0.0,0.0,0.0
10.1021/je0498863,2.091670155,322.35,1.05302079,BF4,0.0,1.0,0.0,0.0,0.0,0.0
10.1021/je0498863,4.341984094,332.15,1.042974745,BF4,0.0,1.0,0.0,0.0,0.0,0.0
10.1021/je0498863,1.899958141,282.85,1.187805218,BF4,0.0,1.0,0.0,0.0,0.0,0.0
10.1021/je0498863,2.525045347,292.65,1.18501465,BF4,0.0,1.0,0.0,0.0,0.0,0.0
10.1021/je0498863,3.259522813,302.55,1.181735733,BF4,0.0,1.0,0.0,0.0,0.0,0.0
10.1021/je0498863,4.07213618,312.45,1.178107995,BF4,0.0,1.0,0.0,0.0,0.0,0.0
10.1021/je0498863,4.916003907,322.35,1.174340728,BF4,0.0,1.0,0.0,0.0,0.0,0.0
10.1021/je0498863,5.838007535,332.15,1.170224641,BF4,0.0,1.0,0.0,0.0,0.0,0.0
10.1021/je0498863,0.087205246,282.85,1.195897865,BF4,0.0,1.0,0.0,0.0,0.0,0.0
10.1021/je0498863,0.243477048,292.65,1.195200223,BF4,0.0,1.0,0.0,0.0,0.0,0.0
10.1021/je0498863,0.50913911,302.55,1.194014232,BF4,0.0,1.0,0.0,0.0,0.0,0.0
10.1021/je0498863,0.852937073,312.45,1.19247942,BF4,0.0,1.0,0.0,0.0,0.0,0.0
10.1021/je0498863,1.321752477,322.35,1.190386494,BF4,0.0,1.0,0.0,0.0,0.0,0.0
10.1021/je0498863,3.259522813,332.15,1.181735733,BF4,0.0,1.0,0.0,0.0,0.0,0.0
10.1021/je0498863,3.739081903,312.45,1.335844844,BF4,0.0,1.0,0.0,0.0,0.0,0.0
10.1021/je0498863,4.551555742,322.35,1.336682015,BF4,0.0,1.0,0.0,0.0,0.0,0.0
10.1021/je0498863,5.457932189,332.15,1.332635691,BF4,0.0,1.0,0.0,0.0,0.0,0.0
10.1021/je0498863,1.660527417,312.45,1.349588391,BF4,0.0,1.0,0.0,0.0,0.0,0.0
10.1021/je0498863,2.285614623,322.35,1.346797823,BF4,0.0,1.0,0.0,0.0,0.0,0.0
10.1021/je0498863,4.551555742,332.15,1.336682015,BF4,0.0,1.0,0.0,0.0,0.0,0.0
10.1021/je0498863,0.050927864,282.85,1.356774104,BF4,0.0,1.0,0.0,0.0,0.0,0.0
10.1021/je0498863,0.175945305,292.65,1.35621599,BF4,0.0,1.0,0.0,0.0,0.0,0.0
10.1021/je0498863,0.394586298,302.55,1.3597042,BF4,0.0,1.0,0.0,0.0,0.0,0.0
10.1021/je0498863,0.722757081,312.45,1.358239152,BF4,0.0,1.0,0.0,0.0,0.0,0.0
10.1021/je0498863,1.144690945,322.35,1.356355518,BF4,0.0,1.0,0.0,0.0,0.0,0.0
10.1021/je0498863,2.97307102,332.15,1.348193107,BF4,0.0,1.0,0.0,0.0,0.0,0.0
10.1021/je0498863,0.968327055,272.95,1.5,BF4,0.0,1.0,0.0,0.0,0.0,0.0
10.1021/je0498863,1.452769639,282.85,1.49783731,BF4,0.0,1.0,0.0,0.0,0.0,0.0
10.1021/je0498863,2.046602484,292.65,1.49518627,BF4,0.0,1.0,0.0,0.0,0.0,0.0
10.1021/je0498863,2.687456397,302.55,1.48786103,BF4,0.0,1.0,0.0,0.0,0.0,0.0
10.1021/je0498863,3.421794335,312.45,1.489047021,BF4,0.0,1.0,0.0,0.0,0.0,0.0
10.1021/je0498863,4.250034882,322.35,1.485349519,BF4,0.0,1.0,0.0,0.0,0.0,0.0
10.1021/je0498863,5.062648249,332.15,1.48172178,BF4,0.0,1.0,0.0,0.0,0.0,0.0
10.1021/je0498863,0.030696247,292.65,1.504185852,BF4,0.0,1.0,0.0,0.0,0.0,0.0
10.1021/je0498863,0.140086508,302.55,1.503697502,BF4,0.0,1.0,0.0,0.0,0.0,0.0
10.1021/je0498863,0.311985489,312.45,1.502930096,BF4,0.0,1.0,0.0,0.0,0.0,0.0
10.1021/je0498863,0.593274731,322.35,1.501674341,BF4,0.0,1.0,0.0,0.0,0.0,0.0
10.1021/je0498863,2.046602484,332.15,1.49518627,BF4,0.0,1.0,0.0,0.0,0.0,0.0
10.1021/je0498863,0.009906516,233.75,1.669457235,BF4,0.0,1.0,0.0,0.0,0.0,0.0
10.1021/je0498863,0.088042417,243.65,1.669108414,BF4,0.0,1.0,0.0,0.0,0.0,0.0
10.1021/je0498863,0.244314218,253.35,1.668410772,BF4,0.0,1.0,0.0,0.0,0.0,0.0
10.1021/je0498863,0.47872192,263.15,1.667364309,BF4,0.0,1.0,0.0,0.0,0.0,0.0
10.1021/je0498863,0.822519883,272.95,1.665829496,BF4,0.0,1.0,0.0,0.0,0.0,0.0
10.1021/je0498863,1.275708107,282.85,1.663806335,BF4,0.0,1.0,0.0,0.0,0.0,0.0
10.1021/je0498863,1.791405051,292.65,1.661504116,BF4,0.0,1.0,0.0,0.0,0.0,0.0
10.1021/je0498863,2.400865076,302.55,1.658783312,BF4,0.0,1.0,0.0,0.0,0.0,0.0
10.1021/je0498863,3.104088182,312.45,1.655643924,BF4,0.0,1.0,0.0,0.0,0.0,0.0
10.1021/je0498863,3.885586717,322.35,1.647690805,BF4,0.0,1.0,0.0,0.0,0.0,0.0
10.1021/je0498863,4.729314916,332.15,1.648388447,BF4,0.0,1.0,0.0,0.0,0.0,0.0
10.1021/je0498863,0.004046323,233.75,1.856983396,BF4,0.0,1.0,0.0,0.0,0.0,0.0
10.1021/je0498863,0.050927864,243.65,1.856774104,BF4,0.0,1.0,0.0,0.0,0.0,0.0
10.1021/je0498863,0.160318125,253.35,1.856285754,BF4,0.0,1.0,0.0,0.0,0.0,0.0
10.1021/je0498863,0.363471466,263.15,1.85537882,BF4,0.0,1.0,0.0,0.0,0.0,0.0
10.1021/je0498863,0.660387889,272.95,1.8540533,BF4,0.0,1.0,0.0,0.0,0.0,0.0
10.1021/je0498863,1.051067392,282.85,1.852309195,BF4,0.0,1.0,0.0,0.0,0.0,0.0
10.1021/je0498863,1.535509976,292.65,1.850146505,BF4,0.0,1.0,0.0,0.0,0.0,0.0
10.1021/je0498863,2.113715641,302.55,1.84756523,BF4,0.0,1.0,0.0,0.0,0.0,0.0
10.1021/je0498863,2.754430027,312.45,1.844704897,BF4,0.0,1.0,0.0,0.0,0.0,0.0
10.1021/je0498863,3.504534673,322.35,1.841356216,BF4,0.0,1.0,0.0,0.0,0.0,0.0
10.1021/je0498863,4.301520859,332.15,1.837798242,BF4,0.0,1.0,0.0,0.0,0.0,0.0
10.1021/je0498863,0.0,233.75,2.129342821,BF4,0.0,1.0,0.0,0.0,0.0,0.0
10.1021/je0498863,0.0,243.65,2.129342821,BF4,0.0,1.0,0.0,0.0,0.0,0.0
10.1021/je0498863,0.089298172,253.35,2.128924236,BF4,0.0,1.0,0.0,0.0,0.0,0.0
10.1021/je0498863,0.229942793,263.15,2.128296358,BF4,0.0,1.0,0.0,0.0,0.0,0.0
10.1021/je0498863,0.448723315,272.95,2.12731966,BF4,0.0,1.0,0.0,0.0,0.0,0.0
10.1021/je0498863,0.792521278,282.85,2.125784847,BF4,0.0,1.0,0.0,0.0,0.0,0.0
10.1021/je0498863,1.214455142,292.65,2.123901214,BF4,0.0,1.0,0.0,0.0,0.0,0.0
10.1021/je0498863,1.714524906,302.55,2.12166876,BF4,0.0,1.0,0.0,0.0,0.0,0.0
10.1021/je0498863,2.324124459,312.45,2.114483047,BF4,0.0,1.0,0.0,0.0,0.0,0.0
10.1021/je0498863,2.980326496,322.35,2.11601786,BF4,0.0,1.0,0.0,0.0,0.0,0.0
10.1021/je0498863,3.777452212,332.15,2.107994977,BF4,0.0,1.0,0.0,0.0,0.0,0.0
10.1021/je0498863,0.0,233.75,2.361657597,BF4,0.0,1.0,0.0,0.0,0.0,0.0
10.1021/je0498863,0.0,243.65,2.361587833,BF4,0.0,1.0,0.0,0.0,0.0,0.0
10.1021/je0498863,0.050648807,253.35,2.365703921,BF4,0.0,1.0,0.0,0.0,0.0,0.0
10.1021/je0498863,0.128784708,263.15,2.3653551,BF4,0.0,1.0,0.0,0.0,0.0,0.0
10.1021/je0498863,0.332217106,272.95,2.355518348,BF4,0.0,1.0,0.0,0.0,0.0,0.0
10.1021/je0498863,0.628854472,282.85,2.363122645,BF4,0.0,1.0,0.0,0.0,0.0,0.0
10.1021/je0498863,0.988419143,292.65,2.35705316,BF4,0.0,1.0,0.0,0.0,0.0,0.0
10.1021/je0498863,1.425840659,302.55,2.359564671,BF4,0.0,1.0,0.0,0.0,0.0,0.0
10.1021/je0498863,1.972931492,312.45,2.352658016,BF4,0.0,1.0,0.0,0.0,0.0,0.0
10.1021/je0498863,2.613645877,322.35,2.349797684,BF4,0.0,1.0,0.0,0.0,0.0,0.0
10.1021/je0498863,3.332496163,332.15,2.346588531,BF4,0.0,1.0,0.0,0.0,0.0,0.0
10.1021/je0498863,0.409090909,233.75,0.271691272,BF4,0.0,0.8,0.0,0.0,0.2,0.0
10.1021/je0498863,0.666666667,243.65,0.270590521,BF4,0.0,0.8,0.0,0.0,0.2,0.0
10.1021/je0498863,1.0,253.35,0.269166019,BF4,0.0,0.8,0.0,0.0,0.2,0.0
10.1021/je0498863,1.378787879,263.15,0.267547268,BF4,0.0,0.8,0.0,0.0,0.2,0.0
10.1021/je0498863,1.833333333,272.95,0.265604766,BF4,0.0,0.8,0.0,0.0,0.2,0.0
10.1021/je0498863,2.287878788,282.85,0.263662264,BF4,0.0,0.8,0.0,0.0,0.2,0.0
10.1021/je0498863,2.787878788,292.65,0.261525512,BF4,0.0,0.8,0.0,0.0,0.2,0.0
10.1021/je0498863,3.303030303,302.55,0.259324009,BF4,0.0,0.8,0.0,0.0,0.2,0.0
10.1021/je0498863,3.833333333,312.45,0.257057757,BF4,0.0,0.8,0.0,0.0,0.2,0.0
10.1021/je0498863,4.393939394,322.35,0.254662005,BF4,0.0,0.8,0.0,0.0,0.2,0.0
10.1021/je0498863,4.924242424,332.15,0.252395752,BF4,0.0,0.8,0.0,0.0,0.2,0.0
10.1021/je0498863,1.96969697,272.95,0.333398083,BF4,0.0,0.8,0.0,0.0,0.2,0.0
10.1021/je0498863,2.454545455,282.85,0.331326081,BF4,0.0,0.8,0.0,0.0,0.2,0.0
10.1021/je0498863,3.0,292.65,0.328995079,BF4,0.0,0.8,0.0,0.0,0.2,0.0
10.1021/je0498863,3.560606061,302.55,0.326599327,BF4,0.0,0.8,0.0,0.0,0.2,0.0
10.1021/je0498863,4.151515152,312.45,0.324074074,BF4,0.0,0.8,0.0,0.0,0.2,0.0
10.1021/je0498863,4.757575758,322.35,0.321484071,BF4,0.0,0.8,0.0,0.0,0.2,0.0
10.1021/je0498863,5.363636364,332.15,0.318894069,BF4,0.0,0.8,0.0,0.0,0.2,0.0
10.1021/je0498863,0.424242424,292.65,0.344276094,BF4,0.0,0.8,0.0,0.0,0.2,0.0
10.1021/je0498863,0.712121212,302.55,0.343045843,BF4,0.0,0.8,0.0,0.0,0.2,0.0
10.1021/je0498863,1.060606061,312.45,0.341556592,BF4,0.0,0.8,0.0,0.0,0.2,0.0
10.1021/je0498863,1.454545455,322.35,0.33987309,BF4,0.0,0.8,0.0,0.0,0.2,0.0
10.1021/je0498863,2.454545455,332.15,0.331326081,BF4,0.0,0.8,0.0,0.0,0.2,0.0
10.1021/je0498863,2.560606061,282.85,0.407795908,BF4,0.0,0.8,0.0,0.0,0.2,0.0
10.1021/je0498863,3.136363636,292.65,0.401061901,BF4,0.0,0.8,0.0,0.0,0.2,0.0
10.1021/je0498863,3.757575758,302.55,0.402680653,BF4,0.0,0.8,0.0,0.0,0.2,0.0
10.1021/je0498863,4.393939394,312.45,0.395687646,BF4,0.0,0.8,0.0,0.0,0.2,0.0
10.1021/je0498863,5.03030303,322.35,0.392968143,BF4,0.0,0.8,0.0,0.0,0.2,0.0
10.1021/je0498863,5.681818182,332.15,0.394457394,BF4,0.0,0.8,0.0,0.0,0.2,0.0
10.1021/je0498863,0.424242424,282.85,0.416925667,BF4,0.0,0.8,0.0,0.0,0.2,0.0
10.1021/je0498863,0.712121212,292.65,0.415695416,BF4,0.0,0.8,0.0,0.0,0.2,0.0
10.1021/je0498863,1.075757576,302.55,0.414141414,BF4,0.0,0.8,0.0,0.0,0.2,0.0
10.1021/je0498863,1.515151515,312.45,0.412263662,BF4,0.0,0.8,0.0,0.0,0.2,0.0
10.1021/je0498863,2.015151515,322.35,0.41012691,BF4,0.0,0.8,0.0,0.0,0.2,0.0
10.1021/je0498863,3.757575758,332.15,0.402680653,BF4,0.0,0.8,0.0,0.0,0.2,0.0
10.1021/je0498863,1.075757576,253.35,0.495337995,BF4,0.0,0.8,0.0,0.0,0.2,0.0
10.1021/je0498863,1.53030303,263.15,0.493395493,BF4,0.0,0.8,0.0,0.0,0.2,0.0
10.1021/je0498863,2.03030303,272.95,0.491258741,BF4,0.0,0.8,0.0,0.0,0.2,0.0
10.1021/je0498863,2.606060606,282.85,0.488798239,BF4,0.0,0.8,0.0,0.0,0.2,0.0
10.1021/je0498863,3.227272727,292.65,0.486143486,BF4,0.0,0.8,0.0,0.0,0.2,0.0
10.1021/je0498863,3.863636364,302.55,0.487697488,BF4,0.0,0.8,0.0,0.0,0.2,0.0
10.1021/je0498863,4.53030303,312.45,0.480574981,BF4,0.0,0.8,0.0,0.0,0.2,0.0
10.1021/je0498863,5.212121212,322.35,0.477661228,BF4,0.0,0.8,0.0,0.0,0.2,0.0
10.1021/je0498863,5.909090909,332.15,0.474682725,BF4,0.0,0.8,0.0,0.0,0.2,0.0
10.1021/je0498863,0.409090909,312.45,0.502460502,BF4,0.0,0.8,0.0,0.0,0.2,0.0
10.1021/je0498863,0.712121212,322.35,0.496891997,BF4,0.0,0.8,0.0,0.0,0.2,0.0
10.1021/je0498863,3.863636364,332.15,0.487697488,BF4,0.0,0.8,0.0,0.0,0.2,0.0
10.1021/je0498863,1.515151515,263.15,0.591750842,BF4,0.0,0.8,0.0,0.0,0.2,0.0
10.1021/je0498863,2.03030303,272.95,0.58954934,BF4,0.0,0.8,0.0,0.0,0.2,0.0
10.1021/je0498863,2.621212121,282.85,0.587024087,BF4,0.0,0.8,0.0,0.0,0.2,0.0
10.1021/je0498863,3.242424242,292.65,0.584369334,BF4,0.0,0.8,0.0,0.0,0.2,0.0
10.1021/je0498863,3.909090909,302.55,0.581520332,BF4,0.0,0.8,0.0,0.0,0.2,0.0
10.1021/je0498863,4.590909091,312.45,0.578606579,BF4,0.0,0.8,0.0,0.0,0.2,0.0
10.1021/je0498863,5.303030303,322.35,0.575563326,BF4,0.0,0.8,0.0,0.0,0.2,0.0
10.1021/je0498863,6.03030303,332.15,0.572455322,BF4,0.0,0.8,0.0,0.0,0.2,0.0
10.1021/je0498863,0.393939394,302.55,0.596542347,BF4,0.0,0.8,0.0,0.0,0.2,0.0
10.1021/je0498863,0.681818182,312.45,0.595312095,BF4,0.0,0.8,0.0,0.0,0.2,0.0
10.1021/je0498863,1.060606061,322.35,0.593693344,BF4,0.0,0.8,0.0,0.0,0.2,0.0
10.1021/je0498863,3.242424242,332.15,0.584369334,BF4,0.0,0.8,0.0,0.0,0.2,0.0
10.1021/je0498863,0.651515152,253.35,0.676638177,BF4,0.0,0.8,0.0,0.0,0.2,0.0
10.1021/je0498863,1.015151515,263.15,0.675084175,BF4,0.0,0.8,0.0,0.0,0.2,0.0
10.1021/je0498863,2.0,272.95,0.675148925,BF4,0.0,0.8,0.0,0.0,0.2,0.0
10.1021/je0498863,2.590909091,282.85,0.672623673,BF4,0.0,0.8,0.0,0.0,0.2,0.0
10.1021/je0498863,3.227272727,292.65,0.66990417,BF4,0.0,0.8,0.0,0.0,0.2,0.0
10.1021/je0498863,3.893939394,302.55,0.667055167,BF4,0.0,0.8,0.0,0.0,0.2,0.0
10.1021/je0498863,4.606060606,312.45,0.664011914,BF4,0.0,0.8,0.0,0.0,0.2,0.0
10.1021/je0498863,5.348484848,322.35,0.660839161,BF4,0.0,0.8,0.0,0.0,0.2,0.0
10.1021/je0498863,6.090909091,332.15,0.657666408,BF4,0.0,0.8,0.0,0.0,0.2,0.0
10.1021/je0498863,0.363636364,312.45,0.682141932,BF4,0.0,0.8,0.0,0.0,0.2,0.0
10.1021/je0498863,1.46969697,322.35,0.677415177,BF4,0.0,0.8,0.0,0.0,0.2,0.0
10.1021/je0498863,3.893939394,332.15,0.667055167,BF4,0.0,0.8,0.0,0.0,0.2,0.0
10.1021/je0498863,1.924242424,272.95,0.769489769,BF4,0.0,0.8,0.0,0.0,0.2,0.0
10.1021/je0498863,2.53030303,282.85,0.766899767,BF4,0.0,0.8,0.0,0.0,0.2,0.0
10.1021/je0498863,3.166666667,292.65,0.764180264,BF4,0.0,0.8,0.0,0.0,0.2,0.0
10.1021/je0498863,3.848484848,302.55,0.761266511,BF4,0.0,0.8,0.0,0.0,0.2,0.0
10.1021/je0498863,4.575757576,312.45,0.758158508,BF4,0.0,0.8,0.0,0.0,0.2,0.0
10.1021/je0498863,5.333333333,322.35,0.754921005,BF4,0.0,0.8,0.0,0.0,0.2,0.0
10.1021/je0498863,6.075757576,332.15,0.751748252,BF4,0.0,0.8,0.0,0.0,0.2,0.0
10.1021/je0498863,0.333333333,292.65,0.776288526,BF4,0.0,0.8,0.0,0.0,0.2,0.0
10.1021/je0498863,0.590909091,302.55,0.775187775,BF4,0.0,0.8,0.0,0.0,0.2,0.0
10.1021/je0498863,0.954545455,312.45,0.773633774,BF4,0.0,0.8,0.0,0.0,0.2,0.0
10.1021/je0498863,1.409090909,322.35,0.771691272,BF4,0.0,0.8,0.0,0.0,0.2,0.0
10.1021/je0498863,3.848484848,332.15,0.761266511,BF4,0.0,0.8,0.0,0.0,0.2,0.0
10.1021/je0498863,3.060606061,292.65,0.8501036,BF4,0.0,0.8,0.0,0.0,0.2,0.0
10.1021/je0498863,3.757575758,302.55,0.847125097,BF4,0.0,0.8,0.0,0.0,0.2,0.0
10.1021/je0498863,4.484848485,312.45,0.83974359,BF4,0.0,0.8,0.0,0.0,0.2,0.0
10.1021/je0498863,5.242424242,322.35,0.836506087,BF4,0.0,0.8,0.0,0.0,0.2,0.0
10.1021/je0498863,6.015151515,332.15,0.837477337,BF4,0.0,0.8,0.0,0.0,0.2,0.0
10.1021/je0498863,0.287878788,272.95,0.861952862,BF4,0.0,0.8,0.0,0.0,0.2,0.0
10.1021/je0498863,0.560606061,282.85,0.860787361,BF4,0.0,0.8,0.0,0.0,0.2,0.0
10.1021/je0498863,0.924242424,292.65,0.859233359,BF4,0.0,0.8,0.0,0.0,0.2,0.0
10.1021/je0498863,1.333333333,302.55,0.857485107,BF4,0.0,0.8,0.0,0.0,0.2,0.0
10.1021/je0498863,1.833333333,312.45,0.855348355,BF4,0.0,0.8,0.0,0.0,0.2,0.0
10.1021/je0498863,2.409090909,322.35,0.852887853,BF4,0.0,0.8,0.0,0.0,0.2,0.0
10.1021/je0498863,3.757575758,332.15,0.847125097,BF4,0.0,0.8,0.0,0.0,0.2,0.0
10.1021/je0498863,0.484848485,263.15,0.959401709,BF4,0.0,0.8,0.0,0.0,0.2,0.0
10.1021/je0498863,1.757575758,272.95,0.958236208,BF4,0.0,0.8,0.0,0.0,0.2,0.0
10.1021/je0498863,2.333333333,282.85,0.955775706,BF4,0.0,0.8,0.0,0.0,0.2,0.0
10.1021/je0498863,2.939393939,292.65,0.953185703,BF4,0.0,0.8,0.0,0.0,0.2,0.0
10.1021/je0498863,3.621212121,302.55,0.95027195,BF4,0.0,0.8,0.0,0.0,0.2,0.0
10.1021/je0498863,4.348484848,312.45,0.947163947,BF4,0.0,0.8,0.0,0.0,0.2,0.0
10.1021/je0498863,5.106060606,322.35,0.943926444,BF4,0.0,0.8,0.0,0.0,0.2,0.0
10.1021/je0498863,5.924242424,332.15,0.936156436,BF4,0.0,0.8,0.0,0.0,0.2,0.0
10.1021/je0498863,0.272727273,302.55,0.964581715,BF4,0.0,0.8,0.0,0.0,0.2,0.0
10.1021/je0498863,0.818181818,312.45,0.962250712,BF4,0.0,0.8,0.0,0.0,0.2,0.0
10.1021/je0498863,1.242424242,322.35,0.96043771,BF4,0.0,0.8,0.0,0.0,0.2,0.0
10.1021/je0498863,3.621212121,332.15,0.95027195,BF4,0.0,0.8,0.0,0.0,0.2,0.0
10.1021/je0498863,2.818181818,292.65,1.060541311,BF4,0.0,0.8,0.0,0.0,0.2,0.0
10.1021/je0498863,3.484848485,302.55,1.057692308,BF4,0.0,0.8,0.0,0.0,0.2,0.0
10.1021/je0498863,4.212121212,312.45,1.054584305,BF4,0.0,0.8,0.0,0.0,0.2,0.0
10.1021/je0498863,4.96969697,322.35,1.051346801,BF4,0.0,0.8,0.0,0.0,0.2,0.0
10.1021/je0498863,5.757575758,332.15,1.047979798,BF4,0.0,0.8,0.0,0.0,0.2,0.0
10.1021/je0498863,0.212121212,272.95,1.071678322,BF4,0.0,0.8,0.0,0.0,0.2,0.0
10.1021/je0498863,0.439393939,282.85,1.070707071,BF4,0.0,0.8,0.0,0.0,0.2,0.0
