Repository: hacortesp/LELiBMDLab

`LLE-MDLab` Li-ion Liquid Electrolyte Molecular Dynamics Lab (LLE-MDLab) is a Python-based command-line workflow designed to construct molecular models of electrolytes composed of LiPF₆ salt and one or more organic carbonate solvents parameterized with the TraPPE force field.

Given a target box size, salt concentration, and solvent composition, the code computes the number of ion pairs and solvent molecules, generates an initial configuration using Packmol, optionally rescales ionic charges, and prepares a fully self-contained GROMACS simulation directory.

File: Q_Optimization/calisol23_filtered_for_md.csv (part 6 of 13)
doi,conductivity_mScm,temperature_K,concentration_molkg,salt,EC,PC,DMC,EMC,DEC,DME
10.1021/je0498863,0.742424242,292.65,1.069412069,BF4,0.0,0.8,0.0,0.0,0.2,0.0
10.1021/je0498863,1.151515152,302.55,1.067663818,BF4,0.0,0.8,0.0,0.0,0.2,0.0
10.1021/je0498863,1.636363636,312.45,1.065591816,BF4,0.0,0.8,0.0,0.0,0.2,0.0
10.1021/je0498863,2.212121212,322.35,1.067404817,BF4,0.0,0.8,0.0,0.0,0.2,0.0
10.1021/je0498863,3.484848485,332.15,1.057692308,BF4,0.0,0.8,0.0,0.0,0.2,0.0
10.1021/je0498863,0.181818182,233.75,1.208559959,BF4,0.0,0.8,0.0,0.0,0.2,0.0
10.1021/je0498863,0.378787879,243.65,1.207718208,BF4,0.0,0.8,0.0,0.0,0.2,0.0
10.1021/je0498863,0.666666667,253.35,1.206487956,BF4,0.0,0.8,0.0,0.0,0.2,0.0
10.1021/je0498863,1.03030303,263.15,1.204933955,BF4,0.0,0.8,0.0,0.0,0.2,0.0
10.1021/je0498863,1.484848485,272.95,1.202991453,BF4,0.0,0.8,0.0,0.0,0.2,0.0
10.1021/je0498863,2.015151515,282.85,1.200725201,BF4,0.0,0.8,0.0,0.0,0.2,0.0
10.1021/je0498863,2.621212121,292.65,1.198135198,BF4,0.0,0.8,0.0,0.0,0.2,0.0
10.1021/je0498863,3.272727273,302.55,1.195350945,BF4,0.0,0.8,0.0,0.0,0.2,0.0
10.1021/je0498863,3.984848485,312.45,1.192307692,BF4,0.0,0.8,0.0,0.0,0.2,0.0
10.1021/je0498863,4.742424242,322.35,1.189070189,BF4,0.0,0.8,0.0,0.0,0.2,0.0
10.1021/je0498863,5.545454545,332.15,1.185638436,BF4,0.0,0.8,0.0,0.0,0.2,0.0
10.1021/je0498863,0.151515152,233.75,1.341168091,BF4,0.0,0.8,0.0,0.0,0.2,0.0
10.1021/je0498863,0.318181818,243.65,1.34045584,BF4,0.0,0.8,0.0,0.0,0.2,0.0
10.1021/je0498863,0.575757576,253.35,1.339355089,BF4,0.0,0.8,0.0,0.0,0.2,0.0
10.1021/je0498863,0.909090909,263.15,1.337930588,BF4,0.0,0.8,0.0,0.0,0.2,0.0
10.1021/je0498863,1.348484848,272.95,1.336052836,BF4,0.0,0.8,0.0,0.0,0.2,0.0
10.1021/je0498863,1.848484848,282.85,1.333916084,BF4,0.0,0.8,0.0,0.0,0.2,0.0
10.1021/je0498863,2.439393939,292.65,1.331390831,BF4,0.0,0.8,0.0,0.0,0.2,0.0
10.1021/je0498863,3.075757576,302.55,1.328671329,BF4,0.0,0.8,0.0,0.0,0.2,0.0
10.1021/je0498863,3.757575758,312.45,1.325757576,BF4,0.0,0.8,0.0,0.0,0.2,0.0
10.1021/je0498863,4.515151515,322.35,1.326793577,BF4,0.0,0.8,0.0,0.0,0.2,0.0
10.1021/je0498863,5.257575758,332.15,1.319347319,BF4,0.0,0.8,0.0,0.0,0.2,0.0
10.1021/je0498863,0.803030303,272.95,1.487956488,BF4,0.0,0.8,0.0,0.0,0.2,0.0
10.1021/je0498863,1.666666667,282.85,1.484265734,BF4,0.0,0.8,0.0,0.0,0.2,0.0
10.1021/je0498863,2.212121212,292.65,1.481934732,BF4,0.0,0.8,0.0,0.0,0.2,0.0
10.1021/je0498863,2.833333333,302.55,1.483553484,BF4,0.0,0.8,0.0,0.0,0.2,0.0
10.1021/je0498863,3.515151515,312.45,1.480639731,BF4,0.0,0.8,0.0,0.0,0.2,0.0
10.1021/je0498863,4.227272727,322.35,1.477596478,BF4,0.0,0.8,0.0,0.0,0.2,0.0
10.1021/je0498863,5.0,332.15,1.47002072,BF4,0.0,0.8,0.0,0.0,0.2,0.0
10.1021/je0498863,0.121212121,292.65,1.495143745,BF4,0.0,0.8,0.0,0.0,0.2,0.0
10.1021/je0498863,0.257575758,302.55,1.494560995,BF4,0.0,0.8,0.0,0.0,0.2,0.0
10.1021/je0498863,0.5,312.45,1.493524994,BF4,0.0,0.8,0.0,0.0,0.2,0.0
10.1021/je0498863,1.181818182,322.35,1.490611241,BF4,0.0,0.8,0.0,0.0,0.2,0.0
10.1021/je0498863,3.515151515,332.15,1.480639731,BF4,0.0,0.8,0.0,0.0,0.2,0.0
10.1021/je0498863,1.045454545,272.95,1.653587154,BF4,0.0,0.8,0.0,0.0,0.2,0.0
10.1021/je0498863,1.46969697,282.85,1.656047656,BF4,0.0,0.8,0.0,0.0,0.2,0.0
10.1021/je0498863,1.984848485,292.65,1.64957265,BF4,0.0,0.8,0.0,0.0,0.2,0.0
10.1021/je0498863,2.575757576,302.55,1.651320901,BF4,0.0,0.8,0.0,0.0,0.2,0.0
10.1021/je0498863,3.227272727,312.45,1.644263144,BF4,0.0,0.8,0.0,0.0,0.2,0.0
10.1021/je0498863,3.939393939,322.35,1.645493395,BF4,0.0,0.8,0.0,0.0,0.2,0.0
10.1021/je0498863,4.696969697,332.15,1.637982388,BF4,0.0,0.8,0.0,0.0,0.2,0.0
10.1021/je0498863,0.075757576,292.65,1.662004662,BF4,0.0,0.8,0.0,0.0,0.2,0.0
10.1021/je0498863,0.212121212,302.55,1.661421911,BF4,0.0,0.8,0.0,0.0,0.2,0.0
10.1021/je0498863,0.393939394,312.45,1.660644911,BF4,0.0,0.8,0.0,0.0,0.2,0.0
10.1021/je0498863,0.666666667,322.35,1.659479409,BF4,0.0,0.8,0.0,0.0,0.2,0.0
10.1021/je0498863,2.575757576,332.15,1.651320901,BF4,0.0,0.8,0.0,0.0,0.2,0.0
10.1021/je0498863,0.045454545,253.35,1.867262367,BF4,0.0,0.8,0.0,0.0,0.2,0.0
10.1021/je0498863,0.136363636,263.15,1.866873867,BF4,0.0,0.8,0.0,0.0,0.2,0.0
10.1021/je0498863,0.560606061,272.95,1.865060865,BF4,0.0,0.8,0.0,0.0,0.2,0.0
10.1021/je0498863,1.257575758,282.85,1.857808858,BF4,0.0,0.8,0.0,0.0,0.2,0.0
10.1021/je0498863,1.742424242,292.65,1.86001036,BF4,0.0,0.8,0.0,0.0,0.2,0.0
10.1021/je0498863,2.272727273,302.55,1.857744108,BF4,0.0,0.8,0.0,0.0,0.2,0.0
10.1021/je0498863,2.893939394,312.45,1.855089355,BF4,0.0,0.8,0.0,0.0,0.2,0.0
10.1021/je0498863,3.560606061,322.35,1.856513857,BF4,0.0,0.8,0.0,0.0,0.2,0.0
10.1021/je0498863,4.303030303,332.15,1.853341103,BF4,0.0,0.8,0.0,0.0,0.2,0.0
10.1021/je0498863,0.303030303,312.45,1.87043512,BF4,0.0,0.8,0.0,0.0,0.2,0.0
10.1021/je0498863,0.863636364,322.35,1.868039368,BF4,0.0,0.8,0.0,0.0,0.2,0.0
10.1021/je0498863,2.272727273,332.15,1.857744108,BF4,0.0,0.8,0.0,0.0,0.2,0.0
10.1021/je0498863,0.045454545,243.65,2.063843564,BF4,0.0,0.8,0.0,0.0,0.2,0.0
10.1021/je0498863,0.227272727,253.35,2.063066563,BF4,0.0,0.8,0.0,0.0,0.2,0.0
10.1021/je0498863,0.454545455,263.15,2.062095312,BF4,0.0,0.8,0.0,0.0,0.2,0.0
10.1021/je0498863,0.712121212,272.95,2.060994561,BF4,0.0,0.8,0.0,0.0,0.2,0.0
10.1021/je0498863,1.090909091,282.85,2.055102305,BF4,0.0,0.8,0.0,0.0,0.2,0.0
10.1021/je0498863,1.53030303,292.65,2.057498057,BF4,0.0,0.8,0.0,0.0,0.2,0.0
10.1021/je0498863,2.015151515,302.55,2.051152551,BF4,0.0,0.8,0.0,0.0,0.2,0.0
10.1021/je0498863,2.606060606,312.45,2.048627299,BF4,0.0,0.8,0.0,0.0,0.2,0.0
10.1021/je0498863,3.257575758,322.35,2.05011655,BF4,0.0,0.8,0.0,0.0,0.2,0.0
10.1021/je0498863,3.954545455,332.15,2.047138047,BF4,0.0,0.8,0.0,0.0,0.2,0.0
10.1021/je0498863,0.106060606,322.35,2.067858068,BF4,0.0,0.8,0.0,0.0,0.2,0.0
10.1021/je0498863,1.53030303,332.15,2.057498057,BF4,0.0,0.8,0.0,0.0,0.2,0.0
10.1021/je0498863,0.410958904,233.75,0.299212598,BF4,0.0,0.9,0.0,0.0,0.1,0.0
10.1021/je0498863,0.671232877,243.65,0.299212598,BF4,0.0,0.9,0.0,0.0,0.1,0.0
10.1021/je0498863,1.02739726,253.35,0.299212598,BF4,0.0,0.9,0.0,0.0,0.1,0.0
10.1021/je0498863,1.438356164,263.15,0.299212598,BF4,0.0,0.9,0.0,0.0,0.1,0.0
10.1021/je0498863,1.890410959,272.95,0.299212598,BF4,0.0,0.9,0.0,0.0,0.1,0.0
10.1021/je0498863,2.424657534,282.85,0.299212598,BF4,0.0,0.9,0.0,0.0,0.1,0.0
10.1021/je0498863,2.97260274,292.65,0.299212598,BF4,0.0,0.9,0.0,0.0,0.1,0.0
10.1021/je0498863,3.547945205,302.55,0.299212598,BF4,0.0,0.9,0.0,0.0,0.1,0.0
10.1021/je0498863,4.150684932,312.45,0.303149606,BF4,0.0,0.9,0.0,0.0,0.1,0.0
10.1021/je0498863,4.767123288,322.35,0.299212598,BF4,0.0,0.9,0.0,0.0,0.1,0.0
10.1021/je0498863,5.383561644,332.15,0.299212598,BF4,0.0,0.9,0.0,0.0,0.1,0.0
10.1021/je0498863,0.424657534,233.75,0.358267717,BF4,0.0,0.9,0.0,0.0,0.1,0.0
10.1021/je0498863,0.698630137,243.65,0.358267717,BF4,0.0,0.9,0.0,0.0,0.1,0.0
10.1021/je0498863,1.068493151,253.35,0.358267717,BF4,0.0,0.9,0.0,0.0,0.1,0.0
10.1021/je0498863,1.493150685,263.15,0.358267717,BF4,0.0,0.9,0.0,0.0,0.1,0.0
10.1021/je0498863,2.0,272.95,0.358267717,BF4,0.0,0.9,0.0,0.0,0.1,0.0
10.1021/je0498863,2.547945205,282.85,0.358267717,BF4,0.0,0.9,0.0,0.0,0.1,0.0
10.1021/je0498863,3.123287671,292.65,0.358267717,BF4,0.0,0.9,0.0,0.0,0.1,0.0
10.1021/je0498863,3.753424658,302.55,0.354330709,BF4,0.0,0.9,0.0,0.0,0.1,0.0
10.1021/je0498863,4.397260274,312.45,0.354330709,BF4,0.0,0.9,0.0,0.0,0.1,0.0
10.1021/je0498863,5.068493151,322.35,0.358267717,BF4,0.0,0.9,0.0,0.0,0.1,0.0
10.1021/je0498863,5.726027397,332.15,0.358267717,BF4,0.0,0.9,0.0,0.0,0.1,0.0
10.1021/je0498863,0.410958904,233.75,0.437007874,BF4,0.0,0.9,0.0,0.0,0.1,0.0
10.1021/je0498863,0.698630137,243.65,0.437007874,BF4,0.0,0.9,0.0,0.0,0.1,0.0
10.1021/je0498863,1.068493151,253.35,0.437007874,BF4,0.0,0.9,0.0,0.0,0.1,0.0
10.1021/je0498863,1.520547945,263.15,0.437007874,BF4,0.0,0.9,0.0,0.0,0.1,0.0
10.1021/je0498863,2.054794521,272.95,0.437007874,BF4,0.0,0.9,0.0,0.0,0.1,0.0
10.1021/je0498863,2.643835616,282.85,0.433070866,BF4,0.0,0.9,0.0,0.0,0.1,0.0
10.1021/je0498863,3.246575342,292.65,0.433070866,BF4,0.0,0.9,0.0,0.0,0.1,0.0
10.1021/je0498863,3.917808219,302.55,0.433070866,BF4,0.0,0.9,0.0,0.0,0.1,0.0
10.1021/je0498863,4.616438356,312.45,0.437007874,BF4,0.0,0.9,0.0,0.0,0.1,0.0
10.1021/je0498863,5.315068493,322.35,0.437007874,BF4,0.0,0.9,0.0,0.0,0.1,0.0
10.1021/je0498863,6.054794521,332.15,0.437007874,BF4,0.0,0.9,0.0,0.0,0.1,0.0
10.1021/je0498863,0.383561644,233.75,0.511811024,BF4,0.0,0.9,0.0,0.0,0.1,0.0
10.1021/je0498863,0.684931507,243.65,0.511811024,BF4,0.0,0.9,0.0,0.0,0.1,0.0
10.1021/je0498863,1.054794521,253.35,0.511811024,BF4,0.0,0.9,0.0,0.0,0.1,0.0
10.1021/je0498863,1.520547945,263.15,0.511811024,BF4,0.0,0.9,0.0,0.0,0.1,0.0
10.1021/je0498863,2.068493151,272.95,0.515748031,BF4,0.0,0.9,0.0,0.0,0.1,0.0
10.1021/je0498863,2.657534247,282.85,0.511811024,BF4,0.0,0.9,0.0,0.0,0.1,0.0
10.1021/je0498863,3.315068493,292.65,0.511811024,BF4,0.0,0.9,0.0,0.0,0.1,0.0
10.1021/je0498863,4.0,302.55,0.511811024,BF4,0.0,0.9,0.0,0.0,0.1,0.0
10.1021/je0498863,4.726027397,312.45,0.511811024,BF4,0.0,0.9,0.0,0.0,0.1,0.0
10.1021/je0498863,5.479452055,322.35,0.511811024,BF4,0.0,0.9,0.0,0.0,0.1,0.0
10.1021/je0498863,6.246575342,332.15,0.511811024,BF4,0.0,0.9,0.0,0.0,0.1,0.0
10.1021/je0498863,0.383561644,233.75,0.594488189,BF4,0.0,0.9,0.0,0.0,0.1,0.0
10.1021/je0498863,0.643835616,243.65,0.598425197,BF4,0.0,0.9,0.0,0.0,0.1,0.0
10.1021/je0498863,1.02739726,253.35,0.594488189,BF4,0.0,0.9,0.0,0.0,0.1,0.0
10.1021/je0498863,1.493150685,263.15,0.598425197,BF4,0.0,0.9,0.0,0.0,0.1,0.0
10.1021/je0498863,2.04109589,272.95,0.598425197,BF4,0.0,0.9,0.0,0.0,0.1,0.0
10.1021/je0498863,2.657534247,282.85,0.598425197,BF4,0.0,0.9,0.0,0.0,0.1,0.0
10.1021/je0498863,3.328767123,292.65,0.598425197,BF4,0.0,0.9,0.0,0.0,0.1,0.0
10.1021/je0498863,4.02739726,302.55,0.598425197,BF4,0.0,0.9,0.0,0.0,0.1,0.0
10.1021/je0498863,4.767123288,312.45,0.594488189,BF4,0.0,0.9,0.0,0.0,0.1,0.0
10.1021/je0498863,5.561643836,322.35,0.598425197,BF4,0.0,0.9,0.0,0.0,0.1,0.0
10.1021/je0498863,6.342465753,332.15,0.598425197,BF4,0.0,0.9,0.0,0.0,0.1,0.0
10.1021/je0498863,0.342465753,233.75,0.681102362,BF4,0.0,0.9,0.0,0.0,0.1,0.0
10.1021/je0498863,0.616438356,243.65,0.681102362,BF4,0.0,0.9,0.0,0.0,0.1,0.0
10.1021/je0498863,0.97260274,253.35,0.681102362,BF4,0.0,0.9,0.0,0.0,0.1,0.0
10.1021/je0498863,1.438356164,263.15,0.681102362,BF4,0.0,0.9,0.0,0.0,0.1,0.0
10.1021/je0498863,1.98630137,272.95,0.681102362,BF4,0.0,0.9,0.0,0.0,0.1,0.0
10.1021/je0498863,2.616438356,282.85,0.681102362,BF4,0.0,0.9,0.0,0.0,0.1,0.0
10.1021/je0498863,3.287671233,292.65,0.681102362,BF4,0.0,0.9,0.0,0.0,0.1,0.0
10.1021/je0498863,4.0,302.55,0.677165354,BF4,0.0,0.9,0.0,0.0,0.1,0.0
10.1021/je0498863,4.767123288,312.45,0.681102362,BF4,0.0,0.9,0.0,0.0,0.1,0.0
10.1021/je0498863,5.561643836,322.35,0.681102362,BF4,0.0,0.9,0.0,0.0,0.1,0.0
10.1021/je0498863,6.369863014,332.15,0.681102362,BF4,0.0,0.9,0.0,0.0,0.1,0.0
10.1021/je0498863,0.301369863,233.75,0.775590551,BF4,0.0,0.9,0.0,0.0,0.1,0.0
10.1021/je0498863,0.575342466,243.65,0.779527559,BF4,0.0,0.9,0.0,0.0,0.1,0.0
10.1021/je0498863,0.917808219,253.35,0.775590551,BF4,0.0,0.9,0.0,0.0,0.1,0.0
10.1021/je0498863,1.369863014,263.15,0.775590551,BF4,0.0,0.9,0.0,0.0,0.1,0.0
10.1021/je0498863,1.917808219,272.95,0.775590551,BF4,0.0,0.9,0.0,0.0,0.1,0.0
10.1021/je0498863,2.534246575,282.85,0.775590551,BF4,0.0,0.9,0.0,0.0,0.1,0.0
10.1021/je0498863,3.219178082,292.65,0.775590551,BF4,0.0,0.9,0.0,0.0,0.1,0.0
10.1021/je0498863,3.931506849,302.55,0.775590551,BF4,0.0,0.9,0.0,0.0,0.1,0.0
10.1021/je0498863,4.698630137,312.45,0.775590551,BF4,0.0,0.9,0.0,0.0,0.1,0.0
10.1021/je0498863,5.506849315,322.35,0.779527559,BF4,0.0,0.9,0.0,0.0,0.1,0.0
10.1021/je0498863,6.342465753,332.15,0.775590551,BF4,0.0,0.9,0.0,0.0,0.1,0.0
10.1021/je0498863,0.273972603,233.75,0.877952756,BF4,0.0,0.9,0.0,0.0,0.1,0.0
10.1021/je0498863,0.520547945,243.65,0.877952756,BF4,0.0,0.9,0.0,0.0,0.1,0.0
10.1021/je0498863,0.849315068,253.35,0.877952756,BF4,0.0,0.9,0.0,0.0,0.1,0.0
10.1021/je0498863,1.273972603,263.15,0.877952756,BF4,0.0,0.9,0.0,0.0,0.1,0.0
10.1021/je0498863,1.808219178,272.95,0.877952756,BF4,0.0,0.9,0.0,0.0,0.1,0.0
10.1021/je0498863,2.424657534,282.85,0.877952756,BF4,0.0,0.9,0.0,0.0,0.1,0.0
10.1021/je0498863,3.082191781,292.65,0.877952756,BF4,0.0,0.9,0.0,0.0,0.1,0.0
10.1021/je0498863,3.808219178,302.55,0.874015748,BF4,0.0,0.9,0.0,0.0,0.1,0.0
10.1021/je0498863,4.589041096,312.45,0.874015748,BF4,0.0,0.9,0.0,0.0,0.1,0.0
10.1021/je0498863,5.397260274,322.35,0.877952756,BF4,0.0,0.9,0.0,0.0,0.1,0.0
10.1021/je0498863,6.246575342,332.15,0.877952756,BF4,0.0,0.9,0.0,0.0,0.1,0.0
10.1021/je0498863,0.246575342,233.75,0.980314961,BF4,0.0,0.9,0.0,0.0,0.1,0.0
10.1021/je0498863,0.452054795,243.65,0.980314961,BF4,0.0,0.9,0.0,0.0,0.1,0.0
10.1021/je0498863,0.767123288,253.35,0.980314961,BF4,0.0,0.9,0.0,0.0,0.1,0.0
10.1021/je0498863,1.205479452,263.15,0.980314961,BF4,0.0,0.9,0.0,0.0,0.1,0.0
10.1021/je0498863,1.712328767,272.95,0.980314961,BF4,0.0,0.9,0.0,0.0,0.1,0.0
10.1021/je0498863,2.273972603,282.85,0.984251969,BF4,0.0,0.9,0.0,0.0,0.1,0.0
10.1021/je0498863,2.945205479,292.65,0.980314961,BF4,0.0,0.9,0.0,0.0,0.1,0.0
10.1021/je0498863,3.643835616,302.55,0.980314961,BF4,0.0,0.9,0.0,0.0,0.1,0.0
10.1021/je0498863,4.438356164,312.45,0.980314961,BF4,0.0,0.9,0.0,0.0,0.1,0.0
10.1021/je0498863,5.232876712,322.35,0.984251969,BF4,0.0,0.9,0.0,0.0,0.1,0.0
10.1021/je0498863,6.095890411,332.15,0.984251969,BF4,0.0,0.9,0.0,0.0,0.1,0.0
10.1021/je0498863,0.205479452,233.75,1.106299213,BF4,0.0,0.9,0.0,0.0,0.1,0.0
10.1021/je0498863,0.410958904,243.65,1.106299213,BF4,0.0,0.9,0.0,0.0,0.1,0.0
10.1021/je0498863,0.684931507,253.35,1.106299213,BF4,0.0,0.9,0.0,0.0,0.1,0.0
10.1021/je0498863,1.068493151,263.15,1.11023622,BF4,0.0,0.9,0.0,0.0,0.1,0.0
10.1021/je0498863,1.547945205,272.95,1.106299213,BF4,0.0,0.9,0.0,0.0,0.1,0.0
10.1021/je0498863,2.123287671,282.85,1.106299213,BF4,0.0,0.9,0.0,0.0,0.1,0.0
10.1021/je0498863,2.767123288,292.65,1.106299213,BF4,0.0,0.9,0.0,0.0,0.1,0.0
10.1021/je0498863,3.465753425,302.55,1.106299213,BF4,0.0,0.9,0.0,0.0,0.1,0.0
10.1021/je0498863,4.219178082,312.45,1.11023622,BF4,0.0,0.9,0.0,0.0,0.1,0.0
10.1021/je0498863,5.02739726,322.35,1.106299213,BF4,0.0,0.9,0.0,0.0,0.1,0.0
10.1021/je0498863,5.876712329,332.15,1.11023622,BF4,0.0,0.9,0.0,0.0,0.1,0.0
10.1021/je0498863,0.178082192,233.75,1.251968504,BF4,0.0,0.9,0.0,0.0,0.1,0.0
10.1021/je0498863,0.328767123,243.65,1.251968504,BF4,0.0,0.9,0.0,0.0,0.1,0.0
10.1021/je0498863,0.589041096,253.35,1.251968504,BF4,0.0,0.9,0.0,0.0,0.1,0.0
10.1021/je0498863,0.931506849,263.15,1.251968504,BF4,0.0,0.9,0.0,0.0,0.1,0.0
10.1021/je0498863,1.383561644,272.95,1.255905512,BF4,0.0,0.9,0.0,0.0,0.1,0.0
10.1021/je0498863,1.931506849,282.85,1.251968504,BF4,0.0,0.9,0.0,0.0,0.1,0.0
10.1021/je0498863,2.534246575,292.65,1.251968504,BF4,0.0,0.9,0.0,0.0,0.1,0.0
10.1021/je0498863,3.205479452,302.55,1.251968504,BF4,0.0,0.9,0.0,0.0,0.1,0.0
10.1021/je0498863,3.95890411,312.45,1.251968504,BF4,0.0,0.9,0.0,0.0,0.1,0.0
10.1021/je0498863,4.753424658,322.35,1.251968504,BF4,0.0,0.9,0.0,0.0,0.1,0.0
10.1021/je0498863,5.589041096,332.15,1.251968504,BF4,0.0,0.9,0.0,0.0,0.1,0.0
10.1021/je0498863,0.150684932,233.75,1.393700787,BF4,0.0,0.9,0.0,0.0,0.1,0.0
10.1021/je0498863,0.273972603,243.65,1.393700787,BF4,0.0,0.9,0.0,0.0,0.1,0.0
10.1021/je0498863,0.506849315,253.35,1.393700787,BF4,0.0,0.9,0.0,0.0,0.1,0.0
10.1021/je0498863,0.835616438,263.15,1.393700787,BF4,0.0,0.9,0.0,0.0,0.1,0.0
10.1021/je0498863,1.246575342,272.95,1.393700787,BF4,0.0,0.9,0.0,0.0,0.1,0.0
10.1021/je0498863,1.739726027,282.85,1.393700787,BF4,0.0,0.9,0.0,0.0,0.1,0.0
10.1021/je0498863,2.328767123,292.65,1.393700787,BF4,0.0,0.9,0.0,0.0,0.1,0.0
10.1021/je0498863,2.97260274,302.55,1.393700787,BF4,0.0,0.9,0.0,0.0,0.1,0.0
10.1021/je0498863,3.684931507,312.45,1.393700787,BF4,0.0,0.9,0.0,0.0,0.1,0.0
10.1021/je0498863,4.479452055,322.35,1.393700787,BF4,0.0,0.9,0.0,0.0,0.1,0.0
10.1021/je0498863,5.246575342,332.15,1.393700787,BF4,0.0,0.9,0.0,0.0,0.1,0.0
10.1021/je0498863,0.123287671,233.75,1.551181102,BF4,0.0,0.9,0.0,0.0,0.1,0.0
10.1021/je0498863,0.232876712,243.65,1.551181102,BF4,0.0,0.9,0.0,0.0,0.1,0.0
10.1021/je0498863,0.410958904,253.35,1.547244094,BF4,0.0,0.9,0.0,0.0,0.1,0.0
10.1021/je0498863,0.712328767,263.15,1.551181102,BF4,0.0,0.9,0.0,0.0,0.1,0.0
10.1021/je0498863,1.082191781,272.95,1.551181102,BF4,0.0,0.9,0.0,0.0,0.1,0.0
10.1021/je0498863,1.547945205,282.85,1.547244094,BF4,0.0,0.9,0.0,0.0,0.1,0.0
10.1021/je0498863,2.095890411,292.65,1.547244094,BF4,0.0,0.9,0.0,0.0,0.1,0.0
10.1021/je0498863,2.712328767,302.55,1.547244094,BF4,0.0,0.9,0.0,0.0,0.1,0.0
10.1021/je0498863,3.397260274,312.45,1.547244094,BF4,0.0,0.9,0.0,0.0,0.1,0.0
10.1021/je0498863,4.136986301,322.35,1.547244094,BF4,0.0,0.9,0.0,0.0,0.1,0.0
10.1021/je0498863,4.95890411,332.15,1.551181102,BF4,0.0,0.9,0.0,0.0,0.1,0.0
10.1021/je0498863,0.095890411,233.75,1.720472441,BF4,0.0,0.9,0.0,0.0,0.1,0.0
10.1021/je0498863,0.191780822,243.65,1.724409449,BF4,0.0,0.9,0.0,0.0,0.1,0.0
10.1021/je0498863,0.328767123,253.35,1.724409449,BF4,0.0,0.9,0.0,0.0,0.1,0.0
10.1021/je0498863,0.602739726,263.15,1.720472441,BF4,0.0,0.9,0.0,0.0,0.1,0.0
10.1021/je0498863,0.917808219,272.95,1.720472441,BF4,0.0,0.9,0.0,0.0,0.1,0.0
10.1021/je0498863,1.342465753,282.85,1.720472441,BF4,0.0,0.9,0.0,0.0,0.1,0.0
10.1021/je0498863,1.849315068,292.65,1.720472441,BF4,0.0,0.9,0.0,0.0,0.1,0.0
10.1021/je0498863,2.438356164,302.55,1.724409449,BF4,0.0,0.9,0.0,0.0,0.1,0.0
10.1021/je0498863,3.082191781,312.45,1.720472441,BF4,0.0,0.9,0.0,0.0,0.1,0.0
10.1021/je0498863,3.821917808,322.35,1.720472441,BF4,0.0,0.9,0.0,0.0,0.1,0.0
10.1021/je0498863,4.602739726,332.15,1.720472441,BF4,0.0,0.9,0.0,0.0,0.1,0.0
10.1021/je0498863,0.082191781,233.75,1.968503937,BF4,0.0,0.9,0.0,0.0,0.1,0.0
10.1021/je0498863,0.136986301,243.65,1.968503937,BF4,0.0,0.9,0.0,0.0,0.1,0.0
10.1021/je0498863,0.260273973,253.35,1.968503937,BF4,0.0,0.9,0.0,0.0,0.1,0.0
10.1021/je0498863,0.438356164,263.15,1.968503937,BF4,0.0,0.9,0.0,0.0,0.1,0.0
10.1021/je0498863,0.726027397,272.95,1.968503937,BF4,0.0,0.9,0.0,0.0,0.1,0.0
10.1021/je0498863,1.095890411,282.85,1.968503937,BF4,0.0,0.9,0.0,0.0,0.1,0.0
10.1021/je0498863,1.561643836,292.65,1.968503937,BF4,0.0,0.9,0.0,0.0,0.1,0.0
10.1021/je0498863,2.054794521,302.55,1.968503937,BF4,0.0,0.9,0.0,0.0,0.1,0.0
10.1021/je0498863,2.684931507,312.45,1.968503937,BF4,0.0,0.9,0.0,0.0,0.1,0.0
10.1021/je0498863,3.369863014,322.35,1.968503937,BF4,0.0,0.9,0.0,0.0,0.1,0.0
10.1021/je0498863,4.109589041,332.15,1.968503937,BF4,0.0,0.9,0.0,0.0,0.1,0.0
10.1021/je0498863,0.082191781,233.75,2.173228346,BF4,0.0,0.9,0.0,0.0,0.1,0.0
10.1021/je0498863,0.123287671,243.65,2.177165354,BF4,0.0,0.9,0.0,0.0,0.1,0.0
10.1021/je0498863,0.205479452,253.35,2.173228346,BF4,0.0,0.9,0.0,0.0,0.1,0.0
10.1021/je0498863,0.356164384,263.15,2.169291339,BF4,0.0,0.9,0.0,0.0,0.1,0.0
10.1021/je0498863,0.589041096,272.95,2.173228346,BF4,0.0,0.9,0.0,0.0,0.1,0.0
10.1021/je0498863,0.931506849,282.85,2.173228346,BF4,0.0,0.9,0.0,0.0,0.1,0.0
10.1021/je0498863,1.328767123,292.65,2.173228346,BF4,0.0,0.9,0.0,0.0,0.1,0.0
10.1021/je0498863,1.808219178,302.55,2.173228346,BF4,0.0,0.9,0.0,0.0,0.1,0.0
10.1021/je0498863,2.383561644,312.45,2.169291339,BF4,0.0,0.9,0.0,0.0,0.1,0.0
10.1021/je0498863,3.02739726,322.35,2.173228346,BF4,0.0,0.9,0.0,0.0,0.1,0.0
10.1021/je0498863,3.726027397,332.15,2.173228346,BF4,0.0,0.9,0.0,0.0,0.1,0.0
10.1021/je0498863,0.435294118,233.75,0.280172414,BF4,0.0,0.6,0.0,0.0,0.4,0.0
10.1021/je0498863,0.670588235,243.65,0.280172414,BF4,0.0,0.6,0.0,0.0,0.4,0.0
10.1021/je0498863,0.941176471,253.35,0.280172414,BF4,0.0,0.6,0.0,0.0,0.4,0.0
10.1021/je0498863,1.247058824,263.15,0.275862069,BF4,0.0,0.6,0.0,0.0,0.4,0.0
10.1021/je0498863,1.588235294,272.95,0.280172414,BF4,0.0,0.6,0.0,0.0,0.4,0.0
10.1021/je0498863,1.952941176,282.85,0.280172414,BF4,0.0,0.6,0.0,0.0,0.4,0.0
10.1021/je0498863,2.329411765,292.65,0.280172414,BF4,0.0,0.6,0.0,0.0,0.4,0.0
10.1021/je0498863,2.717647059,302.55,0.280172414,BF4,0.0,0.6,0.0,0.0,0.4,0.0
10.1021/je0498863,3.117647059,312.45,0.280172414,BF4,0.0,0.6,0.0,0.0,0.4,0.0
10.1021/je0498863,3.517647059,322.35,0.280172414,BF4,0.0,0.6,0.0,0.0,0.4,0.0
10.1021/je0498863,3.917647059,332.15,0.280172414,BF4,0.0,0.6,0.0,0.0,0.4,0.0
10.1021/je0498863,0.458823529,233.75,0.357758621,BF4,0.0,0.6,0.0,0.0,0.4,0.0
10.1021/je0498863,0.705882353,243.65,0.357758621,BF4,0.0,0.6,0.0,0.0,0.4,0.0
10.1021/je0498863,1.0,253.35,0.357758621,BF4,0.0,0.6,0.0,0.0,0.4,0.0
10.1021/je0498863,1.341176471,263.15,0.357758621,BF4,0.0,0.6,0.0,0.0,0.4,0.0
10.1021/je0498863,1.705882353,272.95,0.357758621,BF4,0.0,0.6,0.0,0.0,0.4,0.0
10.1021/je0498863,2.105882353,282.85,0.357758621,BF4,0.0,0.6,0.0,0.0,0.4,0.0
10.1021/je0498863,2.517647059,292.65,0.357758621,BF4,0.0,0.6,0.0,0.0,0.4,0.0
10.1021/je0498863,2.952941176,302.55,0.357758621,BF4,0.0,0.6,0.0,0.0,0.4,0.0
10.1021/je0498863,3.388235294,312.45,0.357758621,BF4,0.0,0.6,0.0,0.0,0.4,0.0
10.1021/je0498863,3.847058824,322.35,0.357758621,BF4,0.0,0.6,0.0,0.0,0.4,0.0
10.1021/je0498863,4.270588235,332.15,0.357758621,BF4,0.0,0.6,0.0,0.0,0.4,0.0
10.1021/je0498863,0.4,233.75,0.439655172,BF4,0.0,0.6,0.0,0.0,0.4,0.0
10.1021/je0498863,0.729411765,243.65,0.439655172,BF4,0.0,0.6,0.0,0.0,0.4,0.0
10.1021/je0498863,1.023529412,253.35,0.439655172,BF4,0.0,0.6,0.0,0.0,0.4,0.0
10.1021/je0498863,1.376470588,263.15,0.439655172,BF4,0.0,0.6,0.0,0.0,0.4,0.0
10.1021/je0498863,1.776470588,272.95,0.439655172,BF4,0.0,0.6,0.0,0.0,0.4,0.0
10.1021/je0498863,2.2,282.85,0.439655172,BF4,0.0,0.6,0.0,0.0,0.4,0.0
10.1021/je0498863,2.635294118,292.65,0.439655172,BF4,0.0,0.6,0.0,0.0,0.4,0.0
10.1021/je0498863,3.105882353,302.55,0.435344828,BF4,0.0,0.6,0.0,0.0,0.4,0.0
10.1021/je0498863,3.576470588,312.45,0.443965517,BF4,0.0,0.6,0.0,0.0,0.4,0.0
10.1021/je0498863,4.058823529,322.35,0.439655172,BF4,0.0,0.6,0.0,0.0,0.4,0.0
10.1021/je0498863,4.541176471,332.15,0.439655172,BF4,0.0,0.6,0.0,0.0,0.4,0.0
10.1021/je0498863,0.458823529,233.75,0.521551724,BF4,0.0,0.6,0.0,0.0,0.4,0.0
10.1021/je0498863,0.717647059,243.65,0.521551724,BF4,0.0,0.6,0.0,0.0,0.4,0.0
10.1021/je0498863,1.023529412,253.35,0.521551724,BF4,0.0,0.6,0.0,0.0,0.4,0.0
10.1021/je0498863,1.388235294,263.15,0.521551724,BF4,0.0,0.6,0.0,0.0,0.4,0.0
10.1021/je0498863,1.811764706,272.95,0.521551724,BF4,0.0,0.6,0.0,0.0,0.4,0.0
10.1021/je0498863,2.258823529,282.85,0.521551724,BF4,0.0,0.6,0.0,0.0,0.4,0.0
10.1021/je0498863,2.717647059,292.65,0.521551724,BF4,0.0,0.6,0.0,0.0,0.4,0.0
10.1021/je0498863,3.2,302.55,0.521551724,BF4,0.0,0.6,0.0,0.0,0.4,0.0
10.1021/je0498863,3.705882353,312.45,0.521551724,BF4,0.0,0.6,0.0,0.0,0.4,0.0
10.1021/je0498863,4.211764706,322.35,0.521551724,BF4,0.0,0.6,0.0,0.0,0.4,0.0
10.1021/je0498863,4.717647059,332.15,0.521551724,BF4,0.0,0.6,0.0,0.0,0.4,0.0
10.1021/je0498863,0.435294118,233.75,0.607758621,BF4,0.0,0.6,0.0,0.0,0.4,0.0
10.1021/je0498863,0.694117647,243.65,0.607758621,BF4,0.0,0.6,0.0,0.0,0.4,0.0
10.1021/je0498863,1.023529412,253.35,0.607758621,BF4,0.0,0.6,0.0,0.0,0.4,0.0
10.1021/je0498863,1.388235294,263.15,0.603448276,BF4,0.0,0.6,0.0,0.0,0.4,0.0
10.1021/je0498863,1.823529412,272.95,0.603448276,BF4,0.0,0.6,0.0,0.0,0.4,0.0
10.1021/je0498863,2.270588235,282.85,0.603448276,BF4,0.0,0.6,0.0,0.0,0.4,0.0
10.1021/je0498863,2.776470588,292.65,0.607758621,BF4,0.0,0.6,0.0,0.0,0.4,0.0
10.1021/je0498863,3.258823529,302.55,0.607758621,BF4,0.0,0.6,0.0,0.0,0.4,0.0
10.1021/je0498863,3.776470588,312.45,0.603448276,BF4,0.0,0.6,0.0,0.0,0.4,0.0
10.1021/je0498863,4.305882353,322.35,0.607758621,BF4,0.0,0.6,0.0,0.0,0.4,0.0
10.1021/je0498863,4.847058824,332.15,0.607758621,BF4,0.0,0.6,0.0,0.0,0.4,0.0
10.1021/je0498863,0.423529412,233.75,0.689655172,BF4,0.0,0.6,0.0,0.0,0.4,0.0
10.1021/je0498863,0.670588235,243.65,0.689655172,BF4,0.0,0.6,0.0,0.0,0.4,0.0
10.1021/je0498863,0.988235294,253.35,0.689655172,BF4,0.0,0.6,0.0,0.0,0.4,0.0
10.1021/je0498863,1.364705882,263.15,0.689655172,BF4,0.0,0.6,0.0,0.0,0.4,0.0
10.1021/je0498863,1.8,272.95,0.689655172,BF4,0.0,0.6,0.0,0.0,0.4,0.0
10.1021/je0498863,2.258823529,282.85,0.689655172,BF4,0.0,0.6,0.0,0.0,0.4,0.0
10.1021/je0498863,2.764705882,292.65,0.689655172,BF4,0.0,0.6,0.0,0.0,0.4,0.0
10.1021/je0498863,3.270588235,302.55,0.689655172,BF4,0.0,0.6,0.0,0.0,0.4,0.0
10.1021/je0498863,3.811764706,312.45,0.689655172,BF4,0.0,0.6,0.0,0.0,0.4,0.0
10.1021/je0498863,4.364705882,322.35,0.689655172,BF4,0.0,0.6,0.0,0.0,0.4,0.0
10.1021/je0498863,4.917647059,332.15,0.685344828,BF4,0.0,0.6,0.0,0.0,0.4,0.0
10.1021/je0498863,0.388235294,233.75,0.780172414,BF4,0.0,0.6,0.0,0.0,0.4,0.0
10.1021/je0498863,0.647058824,243.65,0.775862069,BF4,0.0,0.6,0.0,0.0,0.4,0.0
10.1021/je0498863,0.952941176,253.35,0.775862069,BF4,0.0,0.6,0.0,0.0,0.4,0.0
10.1021/je0498863,1.341176471,263.15,0.775862069,BF4,0.0,0.6,0.0,0.0,0.4,0.0
10.1021/je0498863,1.776470588,272.95,0.780172414,BF4,0.0,0.6,0.0,0.0,0.4,0.0
10.1021/je0498863,2.235294118,282.85,0.780172414,BF4,0.0,0.6,0.0,0.0,0.4,0.0
10.1021/je0498863,2.741176471,292.65,0.780172414,BF4,0.0,0.6,0.0,0.0,0.4,0.0
10.1021/je0498863,3.247058824,302.55,0.775862069,BF4,0.0,0.6,0.0,0.0,0.4,0.0
10.1021/je0498863,3.811764706,312.45,0.775862069,BF4,0.0,0.6,0.0,0.0,0.4,0.0
10.1021/je0498863,4.376470588,322.35,0.775862069,BF4,0.0,0.6,0.0,0.0,0.4,0.0
10.1021/je0498863,4.952941176,332.15,0.780172414,BF4,0.0,0.6,0.0,0.0,0.4,0.0
10.1021/je0498863,0.376470588,233.75,0.875,BF4,0.0,0.6,0.0,0.0,0.4,0.0
10.1021/je0498863,0.6,243.65,0.879310345,BF4,0.0,0.6,0.0,0.0,0.4,0.0
10.1021/je0498863,0.905882353,253.35,0.875,BF4,0.0,0.6,0.0,0.0,0.4,0.0
10.1021/je0498863,1.270588235,263.15,0.879310345,BF4,0.0,0.6,0.0,0.0,0.4,0.0
10.1021/je0498863,1.717647059,272.95,0.875,BF4,0.0,0.6,0.0,0.0,0.4,0.0
10.1021/je0498863,2.188235294,282.85,0.879310345,BF4,0.0,0.6,0.0,0.0,0.4,0.0
10.1021/je0498863,2.682352941,292.65,0.875,BF4,0.0,0.6,0.0,0.0,0.4,0.0
10.1021/je0498863,3.211764706,302.55,0.879310345,BF4,0.0,0.6,0.0,0.0,0.4,0.0
10.1021/je0498863,3.776470588,312.45,0.879310345,BF4,0.0,0.6,0.0,0.0,0.4,0.0
10.1021/je0498863,4.352941176,322.35,0.875,BF4,0.0,0.6,0.0,0.0,0.4,0.0
10.1021/je0498863,4.941176471,332.15,0.879310345,BF4,0.0,0.6,0.0,0.0,0.4,0.0
10.1021/je0498863,0.317647059,233.75,0.982758621,BF4,0.0,0.6,0.0,0.0,0.4,0.0
10.1021/je0498863,0.552941176,243.65,0.982758621,BF4,0.0,0.6,0.0,0.0,0.4,0.0
10.1021/je0498863,0.847058824,253.35,0.982758621,BF4,0.0,0.6,0.0,0.0,0.4,0.0
10.1021/je0498863,1.211764706,263.15,0.982758621,BF4,0.0,0.6,0.0,0.0,0.4,0.0
10.1021/je0498863,1.658823529,272.95,0.982758621,BF4,0.0,0.6,0.0,0.0,0.4,0.0
10.1021/je0498863,2.105882353,282.85,0.982758621,BF4,0.0,0.6,0.0,0.0,0.4,0.0
10.1021/je0498863,2.611764706,292.65,0.982758621,BF4,0.0,0.6,0.0,0.0,0.4,0.0
10.1021/je0498863,3.152941176,302.55,0.982758621,BF4,0.0,0.6,0.0,0.0,0.4,0.0
10.1021/je0498863,3.729411765,312.45,0.982758621,BF4,0.0,0.6,0.0,0.0,0.4,0.0
10.1021/je0498863,4.305882353,322.35,0.982758621,BF4,0.0,0.6,0.0,0.0,0.4,0.0
10.1021/je0498863,4.894117647,332.15,0.982758621,BF4,0.0,0.6,0.0,0.0,0.4,0.0
10.1021/je0498863,0.294117647,233.75,1.094827586,BF4,0.0,0.6,0.0,0.0,0.4,0.0
10.1021/je0498863,0.517647059,243.65,1.099137931,BF4,0.0,0.6,0.0,0.0,0.4,0.0
10.1021/je0498863,0.8,253.35,1.099137931,BF4,0.0,0.6,0.0,0.0,0.4,0.0
10.1021/je0498863,1.152941176,263.15,1.094827586,BF4,0.0,0.6,0.0,0.0,0.4,0.0
10.1021/je0498863,1.564705882,272.95,1.094827586,BF4,0.0,0.6,0.0,0.0,0.4,0.0
10.1021/je0498863,2.023529412,282.85,1.099137931,BF4,0.0,0.6,0.0,0.0,0.4,0.0
10.1021/je0498863,2.517647059,292.65,1.094827586,BF4,0.0,0.6,0.0,0.0,0.4,0.0
10.1021/je0498863,3.047058824,302.55,1.094827586,BF4,0.0,0.6,0.0,0.0,0.4,0.0
10.1021/je0498863,3.623529412,312.45,1.099137931,BF4,0.0,0.6,0.0,0.0,0.4,0.0
10.1021/je0498863,4.2,322.35,1.094827586,BF4,0.0,0.6,0.0,0.0,0.4,0.0
10.1021/je0498863,4.823529412,332.15,1.094827586,BF4,0.0,0.6,0.0,0.0,0.4,0.0
10.1021/je0498863,0.258823529,233.75,1.237068966,BF4,0.0,0.6,0.0,0.0,0.4,0.0
10.1021/je0498863,0.458823529,243.65,1.237068966,BF4,0.0,0.6,0.0,0.0,0.4,0.0
10.1021/je0498863,0.717647059,253.35,1.24137931,BF4,0.0,0.6,0.0,0.0,0.4,0.0
10.1021/je0498863,1.070588235,263.15,1.237068966,BF4,0.0,0.6,0.0,0.0,0.4,0.0
10.1021/je0498863,1.447058824,272.95,1.237068966,BF4,0.0,0.6,0.0,0.0,0.4,0.0
10.1021/je0498863,1.894117647,282.85,1.237068966,BF4,0.0,0.6,0.0,0.0,0.4,0.0
10.1021/je0498863,2.388235294,292.65,1.237068966,BF4,0.0,0.6,0.0,0.0,0.4,0.0
10.1021/je0498863,2.929411765,302.55,1.237068966,BF4,0.0,0.6,0.0,0.0,0.4,0.0
10.1021/je0498863,3.482352941,312.45,1.237068966,BF4,0.0,0.6,0.0,0.0,0.4,0.0
10.1021/je0498863,4.082352941,322.35,1.237068966,BF4,0.0,0.6,0.0,0.0,0.4,0.0
10.1021/je0498863,4.682352941,332.15,1.237068966,BF4,0.0,0.6,0.0,0.0,0.4,0.0
10.1021/je0498863,0.211764706,233.75,1.36637931,BF4,0.0,0.6,0.0,0.0,0.4,0.0
10.1021/je0498863,0.411764706,243.65,1.36637931,BF4,0.0,0.6,0.0,0.0,0.4,0.0
10.1021/je0498863,0.647058824,253.35,1.36637931,BF4,0.0,0.6,0.0,0.0,0.4,0.0
10.1021/je0498863,0.976470588,263.15,1.36637931,BF4,0.0,0.6,0.0,0.0,0.4,0.0
10.1021/je0498863,1.352941176,272.95,1.36637931,BF4,0.0,0.6,0.0,0.0,0.4,0.0
10.1021/je0498863,1.788235294,282.85,1.36637931,BF4,0.0,0.6,0.0,0.0,0.4,0.0
10.1021/je0498863,2.258823529,292.65,1.36637931,BF4,0.0,0.6,0.0,0.0,0.4,0.0
10.1021/je0498863,2.8,302.55,1.36637931,BF4,0.0,0.6,0.0,0.0,0.4,0.0
10.1021/je0498863,3.352941176,312.45,1.36637931,BF4,0.0,0.6,0.0,0.0,0.4,0.0
10.1021/je0498863,3.929411765,322.35,1.36637931,BF4,0.0,0.6,0.0,0.0,0.4,0.0
10.1021/je0498863,4.517647059,332.15,1.36637931,BF4,0.0,0.6,0.0,0.0,0.4,0.0
10.1021/je0498863,0.188235294,233.75,1.50862069,BF4,0.0,0.6,0.0,0.0,0.4,0.0
10.1021/je0498863,0.352941176,243.65,1.50862069,BF4,0.0,0.6,0.0,0.0,0.4,0.0
10.1021/je0498863,0.576470588,253.35,1.512931034,BF4,0.0,0.6,0.0,0.0,0.4,0.0
10.1021/je0498863,0.882352941,263.15,1.512931034,BF4,0.0,0.6,0.0,0.0,0.4,0.0
10.1021/je0498863,1.235294118,272.95,1.512931034,BF4,0.0,0.6,0.0,0.0,0.4,0.0
10.1021/je0498863,1.658823529,282.85,1.512931034,BF4,0.0,0.6,0.0,0.0,0.4,0.0
10.1021/je0498863,2.117647059,292.65,1.512931034,BF4,0.0,0.6,0.0,0.0,0.4,0.0
10.1021/je0498863,2.623529412,302.55,1.50862069,BF4,0.0,0.6,0.0,0.0,0.4,0.0
10.1021/je0498863,3.176470588,312.45,1.50862069,BF4,0.0,0.6,0.0,0.0,0.4,0.0
10.1021/je0498863,3.764705882,322.35,1.50862069,BF4,0.0,0.6,0.0,0.0,0.4,0.0
10.1021/je0498863,4.388235294,332.15,1.50862069,BF4,0.0,0.6,0.0,0.0,0.4,0.0
10.1021/je0498863,0.152941176,233.75,1.681034483,BF4,0.0,0.6,0.0,0.0,0.4,0.0
10.1021/je0498863,0.294117647,243.65,1.681034483,BF4,0.0,0.6,0.0,0.0,0.4,0.0
10.1021/je0498863,0.505882353,253.35,1.681034483,BF4,0.0,0.6,0.0,0.0,0.4,0.0
10.1021/je0498863,0.764705882,263.15,1.681034483,BF4,0.0,0.6,0.0,0.0,0.4,0.0
10.1021/je0498863,1.105882353,272.95,1.681034483,BF4,0.0,0.6,0.0,0.0,0.4,0.0
10.1021/je0498863,1.494117647,282.85,1.681034483,BF4,0.0,0.6,0.0,0.0,0.4,0.0
10.1021/je0498863,1.941176471,292.65,1.681034483,BF4,0.0,0.6,0.0,0.0,0.4,0.0
10.1021/je0498863,2.423529412,302.55,1.681034483,BF4,0.0,0.6,0.0,0.0,0.4,0.0
10.1021/je0498863,2.964705882,312.45,1.681034483,BF4,0.0,0.6,0.0,0.0,0.4,0.0
10.1021/je0498863,3.541176471,322.35,1.681034483,BF4,0.0,0.6,0.0,0.0,0.4,0.0
10.1021/je0498863,4.152941176,332.15,1.681034483,BF4,0.0,0.6,0.0,0.0,0.4,0.0
10.1021/je0498863,0.117647059,233.75,1.879310345,BF4,0.0,0.6,0.0,0.0,0.4,0.0
10.1021/je0498863,0.235294118,243.65,1.879310345,BF4,0.0,0.6,0.0,0.0,0.4,0.0
10.1021/je0498863,0.423529412,253.35,1.879310345,BF4,0.0,0.6,0.0,0.0,0.4,0.0
10.1021/je0498863,0.658823529,263.15,1.879310345,BF4,0.0,0.6,0.0,0.0,0.4,0.0
10.1021/je0498863,0.964705882,272.95,1.879310345,BF4,0.0,0.6,0.0,0.0,0.4,0.0
10.1021/je0498863,1.329411765,282.85,1.879310345,BF4,0.0,0.6,0.0,0.0,0.4,0.0
10.1021/je0498863,1.776470588,292.65,1.875,BF4,0.0,0.6,0.0,0.0,0.4,0.0
10.1021/je0498863,2.211764706,302.55,1.879310345,BF4,0.0,0.6,0.0,0.0,0.4,0.0
10.1021/je0498863,2.741176471,312.45,1.875,BF4,0.0,0.6,0.0,0.0,0.4,0.0
10.1021/je0498863,3.294117647,322.35,1.879310345,BF4,0.0,0.6,0.0,0.0,0.4,0.0
10.1021/je0498863,3.894117647,332.15,1.879310345,BF4,0.0,0.6,0.0,0.0,0.4,0.0
10.1021/je0498863,0.094117647,233.75,2.060344828,BF4,0.0,0.6,0.0,0.0,0.4,0.0
10.1021/je0498863,0.2,243.65,2.060344828,BF4,0.0,0.6,0.0,0.0,0.4,0.0
10.1021/je0498863,0.352941176,253.35,2.060344828,BF4,0.0,0.6,0.0,0.0,0.4,0.0
10.1021/je0498863,0.564705882,263.15,2.060344828,BF4,0.0,0.6,0.0,0.0,0.4,0.0
10.1021/je0498863,0.847058824,272.95,2.060344828,BF4,0.0,0.6,0.0,0.0,0.4,0.0
10.1021/je0498863,1.164705882,282.85,2.060344828,BF4,0.0,0.6,0.0,0.0,0.4,0.0
10.1021/je0498863,1.576470588,292.65,2.060344828,BF4,0.0,0.6,0.0,0.0,0.4,0.0
10.1021/je0498863,2.023529412,302.55,2.060344828,BF4,0.0,0.6,0.0,0.0,0.4,0.0
10.1021/je0498863,2.529411765,312.45,2.060344828,BF4,0.0,0.6,0.0,0.0,0.4,0.0
10.1021/je0498863,3.058823529,322.35,2.060344828,BF4,0.0,0.6,0.0,0.0,0.4,0.0
10.1021/je0498863,3.670588235,332.15,2.060344828,BF4,0.0,0.6,0.0,0.0,0.4,0.0
10.1149/1.1403730,1.127619048,233.15,0.454460094,PF6,0.2,0.0,0.0,0.8,0.0,0.0
10.1149/1.1403730,1.188571429,233.15,0.621596244,PF6,0.2,0.0,0.0,0.8,0.0,0.0
10.1149/1.1403730,1.188571429,233.15,0.766197183,PF6,0.2,0.0,0.0,0.8,0.0,0.0
10.1149/1.1403730,1.097142857,233.15,0.914553991,PF6,0.2,0.0,0.0,0.8,0.0,0.0
10.1149/1.1403730,1.005714286,233.15,1.111737089,PF6,0.2,0.0,0.0,0.8,0.0,0.0
10.1149/1.1403730,0.700952381,233.15,1.399061033,PF6,0.2,0.0,0.0,0.8,0.0,0.0
10.1149/1.1403730,0.579047619,233.15,1.590610329,PF6,0.2,0.0,0.0,0.8,0.0,0.0
10.1149/1.1403730,1.645714286,243.15,0.454460094,PF6,0.2,0.0,0.0,0.8,0.0,0.0
10.1149/1.1403730,1.798095238,243.15,0.621596244,PF6,0.2,0.0,0.0,0.8,0.0,0.0
10.1149/1.1403730,1.859047619,243.15,0.768075117,PF6,0.2,0.0,0.0,0.8,0.0,0.0
10.1149/1.1403730,1.88952381,243.15,0.912676056,PF6,0.2,0.0,0.0,0.8,0.0,0.0
10.1149/1.1403730,1.676190476,243.15,1.107981221,PF6,0.2,0.0,0.0,0.8,0.0,0.0
10.1149/1.1403730,1.371428571,243.15,1.402816901,PF6,0.2,0.0,0.0,0.8,0.0,0.0
10.1149/1.1403730,1.127619048,243.15,1.588732394,PF6,0.2,0.0,0.0,0.8,0.0,0.0
10.1149/1.1403730,2.285714286,253.15,0.45258216,PF6,0.2,0.0,0.0,0.8,0.0,0.0
10.1149/1.1403730,2.59047619,253.15,0.621596244,PF6,0.2,0.0,0.0,0.8,0.0,0.0
10.1149/1.1403730,2.712380952,253.15,0.766197183,PF6,0.2,0.0,0.0,0.8,0.0,0.0
10.1149/1.1403730,2.712380952,253.15,0.910798122,PF6,0.2,0.0,0.0,0.8,0.0,0.0
10.1149/1.1403730,2.620952381,253.15,1.107981221,PF6,0.2,0.0,0.0,0.8,0.0,0.0
10.1149/1.1403730,2.194285714,253.15,1.399061033,PF6,0.2,0.0,0.0,0.8,0.0,0.0
10.1149/1.1403730,1.92,253.15,1.592488263,PF6,0.2,0.0,0.0,0.8,0.0,0.0
10.1149/1.1403730,2.956190476,263.15,0.456338028,PF6,0.2,0.0,0.0,0.8,0.0,0.0
10.1149/1.1403730,3.413333333,263.15,0.617840376,PF6,0.2,0.0,0.0,0.8,0.0,0.0
10.1149/1.1403730,3.657142857,263.15,0.768075117,PF6,0.2,0.0,0.0,0.8,0.0,0.0
10.1149/1.1403730,3.657142857,263.15,0.912676056,PF6,0.2,0.0,0.0,0.8,0.0,0.0
10.1149/1.1403730,3.657142857,263.15,1.111737089,PF6,0.2,0.0,0.0,0.8,0.0,0.0
10.1149/1.1403730,2.956190476,263.15,1.592488263,PF6,0.2,0.0,0.0,0.8,0.0,0.0
10.1149/1.1403730,3.687619048,263.15,0.458215962,PF6,0.2,0.0,0.0,0.8,0.0,0.0
10.1149/1.1403730,4.266666667,273.15,0.621596244,PF6,0.2,0.0,0.0,0.8,0.0,0.0
10.1149/1.1403730,4.632380952,273.15,0.768075117,PF6,0.2,0.0,0.0,0.8,0.0,0.0
10.1149/1.1403730,4.815238095,273.15,0.914553991,PF6,0.2,0.0,0.0,0.8,0.0,0.0
10.1149/1.1403730,4.876190476,273.15,1.113615023,PF6,0.2,0.0,0.0,0.8,0.0,0.0
10.1149/1.1403730,4.540952381,273.15,1.400938967,PF6,0.2,0.0,0.0,0.8,0.0,0.0
10.1149/1.1403730,4.205714286,273.15,1.592488263,PF6,0.2,0.0,0.0,0.8,0.0,0.0
10.1149/1.1403730,4.48,273.15,0.454460094,PF6,0.2,0.0,0.0,0.8,0.0,0.0
10.1149/1.1403730,5.241904762,283.15,0.623474178,PF6,0.2,0.0,0.0,0.8,0.0,0.0
10.1149/1.1403730,5.699047619,283.15,0.768075117,PF6,0.2,0.0,0.0,0.8,0.0,0.0
10.1149/1.1403730,5.973333333,283.15,0.912676056,PF6,0.2,0.0,0.0,0.8,0.0,0.0
10.1149/1.1403730,6.125714286,283.15,1.109859155,PF6,0.2,0.0,0.0,0.8,0.0,0.0
10.1149/1.1403730,5.851428571,283.15,1.400938967,PF6,0.2,0.0,0.0,0.8,0.0,0.0
10.1149/1.1403730,5.516190476,283.15,1.592488263,PF6,0.2,0.0,0.0,0.8,0.0,0.0
10.1149/1.1403730,5.211428571,283.15,0.456338028,PF6,0.2,0.0,0.0,0.8,0.0,0.0
10.1149/1.1403730,6.217142857,293.15,0.61971831,PF6,0.2,0.0,0.0,0.8,0.0,0.0
10.1149/1.1403730,6.765714286,293.15,0.766197183,PF6,0.2,0.0,0.0,0.8,0.0,0.0
10.1149/1.1403730,7.161904762,293.15,0.912676056,PF6,0.2,0.0,0.0,0.8,0.0,0.0
10.1149/1.1403730,7.466666667,293.15,1.109859155,PF6,0.2,0.0,0.0,0.8,0.0,0.0
10.1149/1.1403730,7.283809524,293.15,1.402816901,PF6,0.2,0.0,0.0,0.8,0.0,0.0
10.1149/1.1403730,6.948571429,293.15,1.592488263,PF6,0.2,0.0,0.0,0.8,0.0,0.0
10.1149/1.1403730,5.942857143,293.15,0.454460094,PF6,0.2,0.0,0.0,0.8,0.0,0.0
10.1149/1.1403730,7.161904762,303.15,0.617840376,PF6,0.2,0.0,0.0,0.8,0.0,0.0
10.1149/1.1403730,7.862857143,303.15,0.768075117,PF6,0.2,0.0,0.0,0.8,0.0,0.0
10.1149/1.1403730,8.441904762,303.15,0.910798122,PF6,0.2,0.0,0.0,0.8,0.0,0.0
10.1149/1.1403730,8.746666667,303.15,1.109859155,PF6,0.2,0.0,0.0,0.8,0.0,0.0
10.1149/1.1403730,8.746666667,303.15,1.399061033,PF6,0.2,0.0,0.0,0.8,0.0,0.0
10.1149/1.1403730,8.472380952,303.15,1.590610329,PF6,0.2,0.0,0.0,0.8,0.0,0.0
10.1149/1.1403730,6.765714286,303.15,0.454460094,PF6,0.2,0.0,0.0,0.8,0.0,0.0
10.1149/1.1403730,8.106666667,313.15,0.621596244,PF6,0.2,0.0,0.0,0.8,0.0,0.0
10.1149/1.1403730,8.96,313.15,0.766197183,PF6,0.2,0.0,0.0,0.8,0.0,0.0
10.1149/1.1403730,9.56952381,313.15,0.912676056,PF6,0.2,0.0,0.0,0.8,0.0,0.0
10.1149/1.1403730,10.08761905,313.15,1.111737089,PF6,0.2,0.0,0.0,0.8,0.0,0.0
10.1149/1.1403730,10.20952381,313.15,1.400938967,PF6,0.2,0.0,0.0,0.8,0.0,0.0
10.1149/1.1403730,10.05714286,313.15,1.590610329,PF6,0.2,0.0,0.0,0.8,0.0,0.0
10.1149/1.1403730,7.466666667,313.15,0.454460094,PF6,0.2,0.0,0.0,0.8,0.0,0.0
10.1149/1.1403730,8.99047619,323.15,0.61971831,PF6,0.2,0.0,0.0,0.8,0.0,0.0
10.1149/1.1403730,10.02666667,323.15,0.768075117,PF6,0.2,0.0,0.0,0.8,0.0,0.0
10.1149/1.1403730,10.75809524,323.15,0.914553991,PF6,0.2,0.0,0.0,0.8,0.0,0.0
10.1149/1.1403730,11.36761905,323.15,1.109859155,PF6,0.2,0.0,0.0,0.8,0.0,0.0
10.1149/1.1403730,11.70285714,323.15,1.399061033,PF6,0.2,0.0,0.0,0.8,0.0,0.0
10.1149/1.1403730,11.58095238,323.15,1.592488263,PF6,0.2,0.0,0.0,0.8,0.0,0.0
10.1149/1.1403730,8.228571429,323.15,0.454460094,PF6,0.2,0.0,0.0,0.8,0.0,0.0
10.1149/1.1403730,9.813333333,333.15,0.61971831,PF6,0.2,0.0,0.0,0.8,0.0,0.0
10.1149/1.1403730,11.06285714,333.15,0.766197183,PF6,0.2,0.0,0.0,0.8,0.0,0.0
10.1149/1.1403730,11.88571429,333.15,0.912676056,PF6,0.2,0.0,0.0,0.8,0.0,0.0
10.1149/1.1403730,12.64761905,333.15,1.107981221,PF6,0.2,0.0,0.0,0.8,0.0,0.0
10.1149/1.1403730,13.16571429,333.15,1.400938967,PF6,0.2,0.0,0.0,0.8,0.0,0.0
10.1149/1.1403730,13.1047619,333.15,1.590610329,PF6,0.2,0.0,0.0,0.8,0.0,0.0
10.1149/1.1403730,3.260952381,333.15,1.402816901,PF6,0.2,0.0,0.0,0.8,0.0,0.0
10.1149/1.1403730,1.24952381,233.15,0.442990654,PF6,0.3,0.0,0.0,0.7,0.0,0.0
10.1149/1.1403730,1.24952381,233.15,0.614953271,PF6,0.3,0.0,0.0,0.7,0.0,0.0
10.1149/1.1403730,1.28,233.15,0.762616822,PF6,0.3,0.0,0.0,0.7,0.0,0.0
10.1149/1.1403730,1.097142857,233.15,0.917757009,PF6,0.3,0.0,0.0,0.7,0.0,0.0
10.1149/1.1403730,0.822857143,233.15,1.114018692,PF6,0.3,0.0,0.0,0.7,0.0,0.0
10.1149/1.1403730,0.67047619,233.15,1.26728972,PF6,0.3,0.0,0.0,0.7,0.0,0.0
10.1149/1.1403730,0.579047619,233.15,1.41682243,PF6,0.3,0.0,0.0,0.7,0.0,0.0
10.1149/1.1403730,0.365714286,233.15,1.611214953,PF6,0.3,0.0,0.0,0.7,0.0,0.0
10.1149/1.1403730,1.88952381,243.15,0.442990654,PF6,0.3,0.0,0.0,0.7,0.0,0.0
10.1149/1.1403730,2.011428571,243.15,0.613084112,PF6,0.3,0.0,0.0,0.7,0.0,0.0
10.1149/1.1403730,1.980952381,243.15,0.762616822,PF6,0.3,0.0,0.0,0.7,0.0,0.0
10.1149/1.1403730,1.828571429,243.15,0.917757009,PF6,0.3,0.0,0.0,0.7,0.0,0.0
10.1149/1.1403730,1.523809524,243.15,1.112149533,PF6,0.3,0.0,0.0,0.7,0.0,0.0
10.1149/1.1403730,1.401904762,243.15,1.265420561,PF6,0.3,0.0,0.0,0.7,0.0,0.0
10.1149/1.1403730,1.127619048,243.15,1.41682243,PF6,0.3,0.0,0.0,0.7,0.0,0.0
10.1149/1.1403730,0.853333333,243.15,1.611214953,PF6,0.3,0.0,0.0,0.7,0.0,0.0
10.1149/1.1403730,2.651428571,253.15,0.444859813,PF6,0.3,0.0,0.0,0.7,0.0,0.0
10.1149/1.1403730,2.864761905,253.15,0.613084112,PF6,0.3,0.0,0.0,0.7,0.0,0.0
