Repository: hacortesp/LELiBMDLab

`LLE-MDLab` Li-ion Liquid Electrolyte Molecular Dynamics Lab (LLE-MDLab) is a Python-based command-line workflow designed to construct molecular models of electrolytes composed of LiPF₆ salt and one or more organic carbonate solvents parameterized with the TraPPE force field.

Given a target box size, salt concentration, and solvent composition, the code computes the number of ion pairs and solvent molecules, generates an initial configuration using Packmol, optionally rescales ionic charges, and prepares a fully self-contained GROMACS simulation directory.

File: Q_Optimization/calisol23_filtered_for_md.csv (part 7 of 13)
doi,conductivity_mScm,temperature_K,concentration_molkg,salt,EC,PC,DMC,EMC,DEC,DME
10.1149/1.1403730,2.925714286,253.15,0.760747664,PF6,0.3,0.0,0.0,0.7,0.0,0.0
10.1149/1.1403730,2.803809524,253.15,0.91588785,PF6,0.3,0.0,0.0,0.7,0.0,0.0
10.1149/1.1403730,2.499047619,253.15,1.112149533,PF6,0.3,0.0,0.0,0.7,0.0,0.0
10.1149/1.1403730,2.255238095,253.15,1.265420561,PF6,0.3,0.0,0.0,0.7,0.0,0.0
10.1149/1.1403730,2.011428571,253.15,1.414953271,PF6,0.3,0.0,0.0,0.7,0.0,0.0
10.1149/1.1403730,1.584761905,253.15,1.611214953,PF6,0.3,0.0,0.0,0.7,0.0,0.0
10.1149/1.1403730,3.504761905,263.15,0.444859813,PF6,0.3,0.0,0.0,0.7,0.0,0.0
10.1149/1.1403730,3.87047619,263.15,0.614953271,PF6,0.3,0.0,0.0,0.7,0.0,0.0
10.1149/1.1403730,3.992380952,263.15,0.762616822,PF6,0.3,0.0,0.0,0.7,0.0,0.0
10.1149/1.1403730,3.961904762,263.15,0.914018692,PF6,0.3,0.0,0.0,0.7,0.0,0.0
10.1149/1.1403730,3.657142857,263.15,1.110280374,PF6,0.3,0.0,0.0,0.7,0.0,0.0
10.1149/1.1403730,3.413333333,263.15,1.263551402,PF6,0.3,0.0,0.0,0.7,0.0,0.0
10.1149/1.1403730,3.108571429,263.15,1.41682243,PF6,0.3,0.0,0.0,0.7,0.0,0.0
10.1149/1.1403730,2.651428571,263.15,1.611214953,PF6,0.3,0.0,0.0,0.7,0.0,0.0
10.1149/1.1403730,4.44952381,273.15,0.444859813,PF6,0.3,0.0,0.0,0.7,0.0,0.0
10.1149/1.1403730,4.998095238,273.15,0.614953271,PF6,0.3,0.0,0.0,0.7,0.0,0.0
10.1149/1.1403730,5.15047619,273.15,0.762616822,PF6,0.3,0.0,0.0,0.7,0.0,0.0
10.1149/1.1403730,5.302857143,273.15,0.917757009,PF6,0.3,0.0,0.0,0.7,0.0,0.0
10.1149/1.1403730,4.998095238,273.15,1.112149533,PF6,0.3,0.0,0.0,0.7,0.0,0.0
10.1149/1.1403730,4.754285714,273.15,1.26728972,PF6,0.3,0.0,0.0,0.7,0.0,0.0
10.1149/1.1403730,4.388571429,273.15,1.414953271,PF6,0.3,0.0,0.0,0.7,0.0,0.0
10.1149/1.1403730,3.84,273.15,1.611214953,PF6,0.3,0.0,0.0,0.7,0.0,0.0
10.1149/1.1403730,5.485714286,283.15,0.444859813,PF6,0.3,0.0,0.0,0.7,0.0,0.0
10.1149/1.1403730,6.156190476,283.15,0.614953271,PF6,0.3,0.0,0.0,0.7,0.0,0.0
10.1149/1.1403730,6.43047619,283.15,0.762616822,PF6,0.3,0.0,0.0,0.7,0.0,0.0
10.1149/1.1403730,6.704761905,283.15,0.917757009,PF6,0.3,0.0,0.0,0.7,0.0,0.0
10.1149/1.1403730,6.460952381,283.15,1.112149533,PF6,0.3,0.0,0.0,0.7,0.0,0.0
10.1149/1.1403730,6.217142857,283.15,1.265420561,PF6,0.3,0.0,0.0,0.7,0.0,0.0
10.1149/1.1403730,5.912380952,283.15,1.414953271,PF6,0.3,0.0,0.0,0.7,0.0,0.0
10.1149/1.1403730,5.333333333,283.15,1.613084112,PF6,0.3,0.0,0.0,0.7,0.0,0.0
10.1149/1.1403730,6.43047619,293.15,0.442990654,PF6,0.3,0.0,0.0,0.7,0.0,0.0
10.1149/1.1403730,7.375238095,293.15,0.614953271,PF6,0.3,0.0,0.0,0.7,0.0,0.0
10.1149/1.1403730,7.740952381,293.15,0.762616822,PF6,0.3,0.0,0.0,0.7,0.0,0.0
10.1149/1.1403730,8.137142857,293.15,0.917757009,PF6,0.3,0.0,0.0,0.7,0.0,0.0
10.1149/1.1403730,8.015238095,293.15,1.110280374,PF6,0.3,0.0,0.0,0.7,0.0,0.0
10.1149/1.1403730,7.832380952,293.15,1.26728972,PF6,0.3,0.0,0.0,0.7,0.0,0.0
10.1149/1.1403730,7.466666667,293.15,1.413084112,PF6,0.3,0.0,0.0,0.7,0.0,0.0
10.1149/1.1403730,6.918095238,293.15,1.611214953,PF6,0.3,0.0,0.0,0.7,0.0,0.0
10.1149/1.1403730,7.527619048,303.15,0.442990654,PF6,0.3,0.0,0.0,0.7,0.0,0.0
10.1149/1.1403730,8.624761905,303.15,0.614953271,PF6,0.3,0.0,0.0,0.7,0.0,0.0
10.1149/1.1403730,9.081904762,303.15,0.762616822,PF6,0.3,0.0,0.0,0.7,0.0,0.0
10.1149/1.1403730,9.660952381,303.15,0.917757009,PF6,0.3,0.0,0.0,0.7,0.0,0.0
10.1149/1.1403730,9.660952381,303.15,1.110280374,PF6,0.3,0.0,0.0,0.7,0.0,0.0
10.1149/1.1403730,9.539047619,303.15,1.265420561,PF6,0.3,0.0,0.0,0.7,0.0,0.0
10.1149/1.1403730,9.203809524,303.15,1.411214953,PF6,0.3,0.0,0.0,0.7,0.0,0.0
10.1149/1.1403730,8.655238095,303.15,1.611214953,PF6,0.3,0.0,0.0,0.7,0.0,0.0
10.1149/1.1403730,8.563809524,313.15,0.444859813,PF6,0.3,0.0,0.0,0.7,0.0,0.0
10.1149/1.1403730,9.813333333,313.15,0.61682243,PF6,0.3,0.0,0.0,0.7,0.0,0.0
10.1149/1.1403730,10.36190476,313.15,0.760747664,PF6,0.3,0.0,0.0,0.7,0.0,0.0
10.1149/1.1403730,11.24571429,313.15,0.917757009,PF6,0.3,0.0,0.0,0.7,0.0,0.0
10.1149/1.1403730,11.24571429,313.15,1.110280374,PF6,0.3,0.0,0.0,0.7,0.0,0.0
10.1149/1.1403730,11.2152381,313.15,1.263551402,PF6,0.3,0.0,0.0,0.7,0.0,0.0
10.1149/1.1403730,10.97142857,313.15,1.414953271,PF6,0.3,0.0,0.0,0.7,0.0,0.0
10.1149/1.1403730,10.45333333,313.15,1.611214953,PF6,0.3,0.0,0.0,0.7,0.0,0.0
10.1149/1.1403730,9.539047619,323.15,0.442990654,PF6,0.3,0.0,0.0,0.7,0.0,0.0
10.1149/1.1403730,11.03238095,323.15,0.613084112,PF6,0.3,0.0,0.0,0.7,0.0,0.0
10.1149/1.1403730,11.67238095,323.15,0.762616822,PF6,0.3,0.0,0.0,0.7,0.0,0.0
10.1149/1.1403730,12.73904762,323.15,0.91588785,PF6,0.3,0.0,0.0,0.7,0.0,0.0
10.1149/1.1403730,12.89142857,323.15,1.110280374,PF6,0.3,0.0,0.0,0.7,0.0,0.0
10.1149/1.1403730,12.89142857,323.15,1.265420561,PF6,0.3,0.0,0.0,0.7,0.0,0.0
10.1149/1.1403730,12.73904762,323.15,1.413084112,PF6,0.3,0.0,0.0,0.7,0.0,0.0
10.1149/1.1403730,12.31238095,323.15,1.611214953,PF6,0.3,0.0,0.0,0.7,0.0,0.0
10.1149/1.1403730,10.5447619,333.15,0.444859813,PF6,0.3,0.0,0.0,0.7,0.0,0.0
10.1149/1.1403730,12.25142857,333.15,0.613084112,PF6,0.3,0.0,0.0,0.7,0.0,0.0
10.1149/1.1403730,12.98285714,333.15,0.762616822,PF6,0.3,0.0,0.0,0.7,0.0,0.0
10.1149/1.1403730,14.20190476,333.15,0.91588785,PF6,0.3,0.0,0.0,0.7,0.0,0.0
10.1149/1.1403730,14.50666667,333.15,1.106542056,PF6,0.3,0.0,0.0,0.7,0.0,0.0
10.1149/1.1403730,14.53714286,333.15,1.26728972,PF6,0.3,0.0,0.0,0.7,0.0,0.0
10.1149/1.1403730,14.50666667,333.15,1.414953271,PF6,0.3,0.0,0.0,0.7,0.0,0.0
10.1149/1.1403730,14.11047619,333.15,1.611214953,PF6,0.3,0.0,0.0,0.7,0.0,0.0
10.1149/1.1403730,1.859649123,243.15,0.428213166,PF6,0.4,0.0,0.0,0.6,0.0,0.0
10.1149/1.1403730,1.929824561,243.15,0.603134796,PF6,0.4,0.0,0.0,0.6,0.0,0.0
10.1149/1.1403730,1.859649123,243.15,0.755485893,PF6,0.4,0.0,0.0,0.6,0.0,0.0
10.1149/1.1403730,1.684210526,243.15,0.890909091,PF6,0.4,0.0,0.0,0.6,0.0,0.0
10.1149/1.1403730,1.438596491,243.15,1.078996865,PF6,0.4,0.0,0.0,0.6,0.0,0.0
10.1149/1.1403730,1.192982456,243.15,1.214420063,PF6,0.4,0.0,0.0,0.6,0.0,0.0
10.1149/1.1403730,1.052631579,243.15,1.332915361,PF6,0.4,0.0,0.0,0.6,0.0,0.0
10.1149/1.1403730,0.631578947,243.15,1.573667712,PF6,0.4,0.0,0.0,0.6,0.0,0.0
10.1149/1.1403730,2.701754386,253.15,0.430094044,PF6,0.4,0.0,0.0,0.6,0.0,0.0
10.1149/1.1403730,2.877192982,253.15,0.601253918,PF6,0.4,0.0,0.0,0.6,0.0,0.0
10.1149/1.1403730,2.807017544,253.15,0.757366771,PF6,0.4,0.0,0.0,0.6,0.0,0.0
10.1149/1.1403730,2.701754386,253.15,0.887147335,PF6,0.4,0.0,0.0,0.6,0.0,0.0
10.1149/1.1403730,2.385964912,253.15,1.077115987,PF6,0.4,0.0,0.0,0.6,0.0,0.0
10.1149/1.1403730,2.105263158,253.15,1.21630094,PF6,0.4,0.0,0.0,0.6,0.0,0.0
10.1149/1.1403730,1.894736842,253.15,1.331034483,PF6,0.4,0.0,0.0,0.6,0.0,0.0
10.1149/1.1403730,1.298245614,253.15,1.573667712,PF6,0.4,0.0,0.0,0.6,0.0,0.0
10.1149/1.1403730,3.684210526,263.15,0.430094044,PF6,0.4,0.0,0.0,0.6,0.0,0.0
10.1149/1.1403730,4.035087719,263.15,0.603134796,PF6,0.4,0.0,0.0,0.6,0.0,0.0
10.1149/1.1403730,4.035087719,263.15,0.755485893,PF6,0.4,0.0,0.0,0.6,0.0,0.0
10.1149/1.1403730,3.894736842,263.15,0.889028213,PF6,0.4,0.0,0.0,0.6,0.0,0.0
10.1149/1.1403730,3.578947368,263.15,1.077115987,PF6,0.4,0.0,0.0,0.6,0.0,0.0
10.1149/1.1403730,3.333333333,263.15,1.214420063,PF6,0.4,0.0,0.0,0.6,0.0,0.0
10.1149/1.1403730,2.98245614,263.15,1.332915361,PF6,0.4,0.0,0.0,0.6,0.0,0.0
10.1149/1.1403730,2.350877193,263.15,1.575548589,PF6,0.4,0.0,0.0,0.6,0.0,0.0
10.1149/1.1403730,4.666666667,273.15,0.428213166,PF6,0.4,0.0,0.0,0.6,0.0,0.0
10.1149/1.1403730,5.263157895,273.15,0.601253918,PF6,0.4,0.0,0.0,0.6,0.0,0.0
10.1149/1.1403730,5.368421053,273.15,0.753605016,PF6,0.4,0.0,0.0,0.6,0.0,0.0
10.1149/1.1403730,5.263157895,273.15,0.889028213,PF6,0.4,0.0,0.0,0.6,0.0,0.0
10.1149/1.1403730,4.947368421,273.15,1.077115987,PF6,0.4,0.0,0.0,0.6,0.0,0.0
10.1149/1.1403730,4.666666667,273.15,1.21630094,PF6,0.4,0.0,0.0,0.6,0.0,0.0
10.1149/1.1403730,4.350877193,273.15,1.331034483,PF6,0.4,0.0,0.0,0.6,0.0,0.0
10.1149/1.1403730,3.614035088,273.15,1.573667712,PF6,0.4,0.0,0.0,0.6,0.0,0.0
10.1149/1.1403730,5.754385965,283.15,0.428213166,PF6,0.4,0.0,0.0,0.6,0.0,0.0
10.1149/1.1403730,6.596491228,283.15,0.601253918,PF6,0.4,0.0,0.0,0.6,0.0,0.0
10.1149/1.1403730,6.771929825,283.15,0.757366771,PF6,0.4,0.0,0.0,0.6,0.0,0.0
10.1149/1.1403730,6.807017544,283.15,0.887147335,PF6,0.4,0.0,0.0,0.6,0.0,0.0
10.1149/1.1403730,6.596491228,283.15,1.078996865,PF6,0.4,0.0,0.0,0.6,0.0,0.0
10.1149/1.1403730,6.280701754,283.15,1.212539185,PF6,0.4,0.0,0.0,0.6,0.0,0.0
10.1149/1.1403730,5.929824561,283.15,1.331034483,PF6,0.4,0.0,0.0,0.6,0.0,0.0
10.1149/1.1403730,5.192982456,283.15,1.571786834,PF6,0.4,0.0,0.0,0.6,0.0,0.0
10.1149/1.1403730,6.98245614,293.15,0.430094044,PF6,0.4,0.0,0.0,0.6,0.0,0.0
10.1149/1.1403730,7.964912281,293.15,0.603134796,PF6,0.4,0.0,0.0,0.6,0.0,0.0
10.1149/1.1403730,8.385964912,293.15,0.757366771,PF6,0.4,0.0,0.0,0.6,0.0,0.0
10.1149/1.1403730,8.456140351,293.15,0.890909091,PF6,0.4,0.0,0.0,0.6,0.0,0.0
10.1149/1.1403730,8.245614035,293.15,1.073354232,PF6,0.4,0.0,0.0,0.6,0.0,0.0
10.1149/1.1403730,8.070175439,293.15,1.214420063,PF6,0.4,0.0,0.0,0.6,0.0,0.0
10.1149/1.1403730,7.684210526,293.15,1.331034483,PF6,0.4,0.0,0.0,0.6,0.0,0.0
10.1149/1.1403730,6.842105263,293.15,1.575548589,PF6,0.4,0.0,0.0,0.6,0.0,0.0
10.1149/1.1403730,8.140350877,303.15,0.424451411,PF6,0.4,0.0,0.0,0.6,0.0,0.0
10.1149/1.1403730,9.263157895,303.15,0.601253918,PF6,0.4,0.0,0.0,0.6,0.0,0.0
10.1149/1.1403730,9.929824561,303.15,0.753605016,PF6,0.4,0.0,0.0,0.6,0.0,0.0
10.1149/1.1403730,10.24561404,303.15,0.890909091,PF6,0.4,0.0,0.0,0.6,0.0,0.0
10.1149/1.1403730,10.03508772,303.15,1.077115987,PF6,0.4,0.0,0.0,0.6,0.0,0.0
10.1149/1.1403730,9.929824561,303.15,1.208777429,PF6,0.4,0.0,0.0,0.6,0.0,0.0
10.1149/1.1403730,9.578947368,303.15,1.332915361,PF6,0.4,0.0,0.0,0.6,0.0,0.0
10.1149/1.1403730,8.736842105,303.15,1.571786834,PF6,0.4,0.0,0.0,0.6,0.0,0.0
10.1149/1.1403730,9.368421053,313.15,0.428213166,PF6,0.4,0.0,0.0,0.6,0.0,0.0
10.1149/1.1403730,10.84210526,313.15,0.601253918,PF6,0.4,0.0,0.0,0.6,0.0,0.0
10.1149/1.1403730,11.61403509,313.15,0.757366771,PF6,0.4,0.0,0.0,0.6,0.0,0.0
10.1149/1.1403730,11.89473684,313.15,0.889028213,PF6,0.4,0.0,0.0,0.6,0.0,0.0
10.1149/1.1403730,11.85964912,313.15,1.07523511,PF6,0.4,0.0,0.0,0.6,0.0,0.0
10.1149/1.1403730,11.8245614,313.15,1.214420063,PF6,0.4,0.0,0.0,0.6,0.0,0.0
10.1149/1.1403730,11.50877193,313.15,1.332915361,PF6,0.4,0.0,0.0,0.6,0.0,0.0
10.1149/1.1403730,10.73684211,313.15,1.573667712,PF6,0.4,0.0,0.0,0.6,0.0,0.0
10.1149/1.1403730,10.59649123,323.15,0.426332288,PF6,0.4,0.0,0.0,0.6,0.0,0.0
10.1149/1.1403730,12.21052632,323.15,0.601253918,PF6,0.4,0.0,0.0,0.6,0.0,0.0
10.1149/1.1403730,13.22807018,323.15,0.755485893,PF6,0.4,0.0,0.0,0.6,0.0,0.0
10.1149/1.1403730,13.71929825,323.15,0.889028213,PF6,0.4,0.0,0.0,0.6,0.0,0.0
10.1149/1.1403730,13.71929825,323.15,1.077115987,PF6,0.4,0.0,0.0,0.6,0.0,0.0
10.1149/1.1403730,13.78947368,323.15,1.214420063,PF6,0.4,0.0,0.0,0.6,0.0,0.0
10.1149/1.1403730,13.47368421,323.15,1.336677116,PF6,0.4,0.0,0.0,0.6,0.0,0.0
10.1149/1.1403730,12.80701754,323.15,1.571786834,PF6,0.4,0.0,0.0,0.6,0.0,0.0
10.1149/1.1403730,11.8245614,333.15,0.428213166,PF6,0.4,0.0,0.0,0.6,0.0,0.0
10.1149/1.1403730,13.68421053,333.15,0.603134796,PF6,0.4,0.0,0.0,0.6,0.0,0.0
10.1149/1.1403730,14.80701754,333.15,0.753605016,PF6,0.4,0.0,0.0,0.6,0.0,0.0
10.1149/1.1403730,15.40350877,333.15,0.887147335,PF6,0.4,0.0,0.0,0.6,0.0,0.0
10.1149/1.1403730,15.61403509,333.15,1.07523511,PF6,0.4,0.0,0.0,0.6,0.0,0.0
10.1149/1.1403730,15.68421053,333.15,1.21630094,PF6,0.4,0.0,0.0,0.6,0.0,0.0
10.1149/1.1403730,15.47368421,333.15,1.332915361,PF6,0.4,0.0,0.0,0.6,0.0,0.0
10.1149/1.1403730,14.9122807,333.15,1.571786834,PF6,0.4,0.0,0.0,0.6,0.0,0.0
10.1149/1.1403730,1.88372093,243.15,0.540023337,PF6,0.5,0.0,0.0,0.5,0.0,0.0
10.1149/1.1403730,1.848837209,243.15,0.691248541,PF6,0.5,0.0,0.0,0.5,0.0,0.0
10.1149/1.1403730,1.534883721,243.15,0.887281214,PF6,0.5,0.0,0.0,0.5,0.0,0.0
10.1149/1.1403730,1.290697674,243.15,1.075845974,PF6,0.5,0.0,0.0,0.5,0.0,0.0
10.1149/1.1403730,1.081395349,243.15,1.212135356,PF6,0.5,0.0,0.0,0.5,0.0,0.0
10.1149/1.1403730,0.837209302,243.15,1.387631272,PF6,0.5,0.0,0.0,0.5,0.0,0.0
10.1149/1.1403730,0.558139535,243.15,1.576196033,PF6,0.5,0.0,0.0,0.5,0.0,0.0
10.1149/1.1403730,0.313953488,243.15,1.807701284,PF6,0.5,0.0,0.0,0.5,0.0,0.0
10.1149/1.1403730,2.755813953,253.15,0.540023337,PF6,0.5,0.0,0.0,0.5,0.0,0.0
10.1149/1.1403730,2.825581395,253.15,0.693115519,PF6,0.5,0.0,0.0,0.5,0.0,0.0
10.1149/1.1403730,2.546511628,253.15,0.883547258,PF6,0.5,0.0,0.0,0.5,0.0,0.0
10.1149/1.1403730,2.26744186,253.15,1.072112019,PF6,0.5,0.0,0.0,0.5,0.0,0.0
10.1149/1.1403730,1.953488372,253.15,1.214002334,PF6,0.5,0.0,0.0,0.5,0.0,0.0
10.1149/1.1403730,1.569767442,253.15,1.385764294,PF6,0.5,0.0,0.0,0.5,0.0,0.0
10.1149/1.1403730,1.186046512,253.15,1.579929988,PF6,0.5,0.0,0.0,0.5,0.0,0.0
10.1149/1.1403730,0.76744186,253.15,1.807701284,PF6,0.5,0.0,0.0,0.5,0.0,0.0
10.1149/1.1403730,3.837209302,263.15,0.541890315,PF6,0.5,0.0,0.0,0.5,0.0,0.0
10.1149/1.1403730,4.011627907,263.15,0.691248541,PF6,0.5,0.0,0.0,0.5,0.0,0.0
10.1149/1.1403730,3.76744186,263.15,0.883547258,PF6,0.5,0.0,0.0,0.5,0.0,0.0
10.1149/1.1403730,3.38372093,263.15,1.073978996,PF6,0.5,0.0,0.0,0.5,0.0,0.0
10.1149/1.1403730,3.034883721,263.15,1.212135356,PF6,0.5,0.0,0.0,0.5,0.0,0.0
10.1149/1.1403730,2.61627907,263.15,1.383897316,PF6,0.5,0.0,0.0,0.5,0.0,0.0
10.1149/1.1403730,2.023255814,263.15,1.578063011,PF6,0.5,0.0,0.0,0.5,0.0,0.0
10.1149/1.1403730,1.465116279,263.15,1.803967328,PF6,0.5,0.0,0.0,0.5,0.0,0.0
10.1149/1.1403730,5.127906977,273.15,0.541890315,PF6,0.5,0.0,0.0,0.5,0.0,0.0
10.1149/1.1403730,5.406976744,273.15,0.689381564,PF6,0.5,0.0,0.0,0.5,0.0,0.0
10.1149/1.1403730,5.23255814,273.15,0.885414236,PF6,0.5,0.0,0.0,0.5,0.0,0.0
10.1149/1.1403730,4.88372093,273.15,1.075845974,PF6,0.5,0.0,0.0,0.5,0.0,0.0
10.1149/1.1403730,4.430232558,273.15,1.212135356,PF6,0.5,0.0,0.0,0.5,0.0,0.0
10.1149/1.1403730,3.976744186,273.15,1.387631272,PF6,0.5,0.0,0.0,0.5,0.0,0.0
10.1149/1.1403730,3.279069767,273.15,1.576196033,PF6,0.5,0.0,0.0,0.5,0.0,0.0
10.1149/1.1403730,2.546511628,273.15,1.805834306,PF6,0.5,0.0,0.0,0.5,0.0,0.0
10.1149/1.1403730,6.453488372,283.15,0.540023337,PF6,0.5,0.0,0.0,0.5,0.0,0.0
10.1149/1.1403730,6.906976744,283.15,0.691248541,PF6,0.5,0.0,0.0,0.5,0.0,0.0
10.1149/1.1403730,6.837209302,283.15,0.883547258,PF6,0.5,0.0,0.0,0.5,0.0,0.0
10.1149/1.1403730,6.488372093,283.15,1.073978996,PF6,0.5,0.0,0.0,0.5,0.0,0.0
10.1149/1.1403730,6.174418605,283.15,1.212135356,PF6,0.5,0.0,0.0,0.5,0.0,0.0
10.1149/1.1403730,5.546511628,283.15,1.387631272,PF6,0.5,0.0,0.0,0.5,0.0,0.0
10.1149/1.1403730,4.813953488,283.15,1.574329055,PF6,0.5,0.0,0.0,0.5,0.0,0.0
10.1149/1.1403730,3.976744186,283.15,1.805834306,PF6,0.5,0.0,0.0,0.5,0.0,0.0
10.1149/1.1403730,7.813953488,293.15,0.541890315,PF6,0.5,0.0,0.0,0.5,0.0,0.0
10.1149/1.1403730,8.546511628,293.15,0.689381564,PF6,0.5,0.0,0.0,0.5,0.0,0.0
10.1149/1.1403730,8.581395349,293.15,0.883547258,PF6,0.5,0.0,0.0,0.5,0.0,0.0
10.1149/1.1403730,8.337209302,293.15,1.07957993,PF6,0.5,0.0,0.0,0.5,0.0,0.0
10.1149/1.1403730,7.918604651,293.15,1.214002334,PF6,0.5,0.0,0.0,0.5,0.0,0.0
10.1149/1.1403730,7.395348837,293.15,1.385764294,PF6,0.5,0.0,0.0,0.5,0.0,0.0
10.1149/1.1403730,6.558139535,293.15,1.578063011,PF6,0.5,0.0,0.0,0.5,0.0,0.0
10.1149/1.1403730,5.476744186,293.15,1.809568261,PF6,0.5,0.0,0.0,0.5,0.0,0.0
10.1149/1.1403730,8.965116279,303.15,0.538156359,PF6,0.5,0.0,0.0,0.5,0.0,0.0
10.1149/1.1403730,10.18604651,303.15,0.689381564,PF6,0.5,0.0,0.0,0.5,0.0,0.0
10.1149/1.1403730,10.46511628,303.15,0.885414236,PF6,0.5,0.0,0.0,0.5,0.0,0.0
10.1149/1.1403730,10.25581395,303.15,1.077712952,PF6,0.5,0.0,0.0,0.5,0.0,0.0
10.1149/1.1403730,9.976744186,303.15,1.210268378,PF6,0.5,0.0,0.0,0.5,0.0,0.0
10.1149/1.1403730,9.279069767,303.15,1.385764294,PF6,0.5,0.0,0.0,0.5,0.0,0.0
10.1149/1.1403730,8.581395349,303.15,1.576196033,PF6,0.5,0.0,0.0,0.5,0.0,0.0
10.1149/1.1403730,7.325581395,303.15,1.805834306,PF6,0.5,0.0,0.0,0.5,0.0,0.0
10.1149/1.1403730,10.53488372,313.15,0.541890315,PF6,0.5,0.0,0.0,0.5,0.0,0.0
10.1149/1.1403730,11.96511628,313.15,0.691248541,PF6,0.5,0.0,0.0,0.5,0.0,0.0
10.1149/1.1403730,12.38372093,313.15,0.883547258,PF6,0.5,0.0,0.0,0.5,0.0,0.0
10.1149/1.1403730,12.34883721,313.15,1.075845974,PF6,0.5,0.0,0.0,0.5,0.0,0.0
10.1149/1.1403730,12.03488372,313.15,1.214002334,PF6,0.5,0.0,0.0,0.5,0.0,0.0
10.1149/1.1403730,11.40697674,313.15,1.385764294,PF6,0.5,0.0,0.0,0.5,0.0,0.0
10.1149/1.1403730,10.56976744,313.15,1.576196033,PF6,0.5,0.0,0.0,0.5,0.0,0.0
10.1149/1.1403730,9.38372093,313.15,1.803967328,PF6,0.5,0.0,0.0,0.5,0.0,0.0
10.1149/1.1403730,11.72093023,323.15,0.540023337,PF6,0.5,0.0,0.0,0.5,0.0,0.0
10.1149/1.1403730,13.6744186,323.15,0.689381564,PF6,0.5,0.0,0.0,0.5,0.0,0.0
10.1149/1.1403730,14.26744186,323.15,0.883547258,PF6,0.5,0.0,0.0,0.5,0.0,0.0
10.1149/1.1403730,14.40697674,323.15,1.075845974,PF6,0.5,0.0,0.0,0.5,0.0,0.0
10.1149/1.1403730,14.1627907,323.15,1.214002334,PF6,0.5,0.0,0.0,0.5,0.0,0.0
10.1149/1.1403730,13.56976744,323.15,1.387631272,PF6,0.5,0.0,0.0,0.5,0.0,0.0
10.1149/1.1403730,12.76744186,323.15,1.574329055,PF6,0.5,0.0,0.0,0.5,0.0,0.0
10.1149/1.1403730,11.54651163,323.15,1.805834306,PF6,0.5,0.0,0.0,0.5,0.0,0.0
10.1149/1.1403730,12.90697674,333.15,0.538156359,PF6,0.5,0.0,0.0,0.5,0.0,0.0
10.1149/1.1403730,15.34883721,333.15,0.687514586,PF6,0.5,0.0,0.0,0.5,0.0,0.0
10.1149/1.1403730,16.22093023,333.15,0.885414236,PF6,0.5,0.0,0.0,0.5,0.0,0.0
10.1149/1.1403730,16.46511628,333.15,1.075845974,PF6,0.5,0.0,0.0,0.5,0.0,0.0
10.1149/1.1403730,16.29069767,333.15,1.212135356,PF6,0.5,0.0,0.0,0.5,0.0,0.0
10.1149/1.1403730,15.76744186,333.15,1.387631272,PF6,0.5,0.0,0.0,0.5,0.0,0.0
10.1149/1.1403730,15.10465116,333.15,1.574329055,PF6,0.5,0.0,0.0,0.5,0.0,0.0
10.1149/1.1403730,13.84883721,333.15,1.809568261,PF6,0.5,0.0,0.0,0.5,0.0,0.0
10.1149/1.1513556,1.651813368,243.15,0.431092017,PF6,0.3,0.3,0.0,0.4,0.0,0.0
10.1149/1.1513556,2.524527925,253.15,0.431231891,PF6,0.3,0.3,0.0,0.4,0.0,0.0
10.1149/1.1513556,3.5064442,263.15,0.430152862,PF6,0.3,0.3,0.0,0.4,0.0,0.0
10.1149/1.1513556,4.652113098,273.15,0.427794985,PF6,0.3,0.3,0.0,0.4,0.0,0.0
10.1149/1.1513556,5.815865721,283.15,0.426516135,PF6,0.3,0.3,0.0,0.4,0.0,0.0
10.1149/1.1513556,7.088620242,293.15,0.426216405,PF6,0.3,0.3,0.0,0.4,0.0,0.0
10.1149/1.1513556,8.434109302,303.15,0.425836747,PF6,0.3,0.3,0.0,0.4,0.0,0.0
10.1149/1.1513556,9.852732541,313.15,0.420981117,PF6,0.3,0.3,0.0,0.4,0.0,0.0
10.1149/1.1513556,11.21640524,323.15,0.420581477,PF6,0.3,0.3,0.0,0.4,0.0,0.0
10.1149/1.1513556,12.6164452,333.15,0.420141872,PF6,0.3,0.3,0.0,0.4,0.0,0.0
10.1149/1.1513556,1.658507343,243.15,0.557458288,PF6,0.3,0.3,0.0,0.4,0.0,0.0
10.1149/1.1513556,2.603956439,253.15,0.557518234,PF6,0.3,0.3,0.0,0.4,0.0,0.0
10.1149/1.1513556,3.695074433,263.15,0.555220302,PF6,0.3,0.3,0.0,0.4,0.0,0.0
10.1149/1.1513556,4.985912679,273.15,0.5559996,PF6,0.3,0.3,0.0,0.4,0.0,0.0
10.1149/1.1513556,6.349785193,283.15,0.553401938,PF6,0.3,0.3,0.0,0.4,0.0,0.0
10.1149/1.1513556,7.840943151,293.15,0.550664402,PF6,0.3,0.3,0.0,0.4,0.0,0.0
10.1149/1.1513556,9.386652013,303.15,0.54786692,PF6,0.3,0.3,0.0,0.4,0.0,0.0
10.1149/1.1513556,10.96852832,313.15,0.547227495,PF6,0.3,0.3,0.0,0.4,0.0,0.0
10.1149/1.1513556,12.62333899,323.15,0.544310121,PF6,0.3,0.3,0.0,0.4,0.0,0.0
10.1149/1.1513556,14.24158258,333.15,0.543630732,PF6,0.3,0.3,0.0,0.4,0.0,0.0
10.1149/1.1513556,1.614347088,243.15,0.643221101,PF6,0.3,0.3,0.0,0.4,0.0,0.0
10.1149/1.1513556,2.578079728,253.15,0.642162054,PF6,0.3,0.3,0.0,0.4,0.0,0.0
10.1149/1.1513556,3.723648716,263.15,0.640903187,PF6,0.3,0.3,0.0,0.4,0.0,0.0
10.1149/1.1513556,5.051153961,273.15,0.638345489,PF6,0.3,0.3,0.0,0.4,0.0,0.0
10.1149/1.1513556,6.524028374,283.15,0.636726946,PF6,0.3,0.3,0.0,0.4,0.0,0.0
10.1149/1.1513556,8.106004596,293.15,0.63498851,PF6,0.3,0.3,0.0,0.4,0.0,0.0
10.1149/1.1513556,9.797182536,303.15,0.632031172,PF6,0.3,0.3,0.0,0.4,0.0,0.0
10.1149/1.1513556,11.5064442,313.15,0.630152862,PF6,0.3,0.3,0.0,0.4,0.0,0.0
10.1149/1.1513556,13.27005695,323.15,0.630412629,PF6,0.3,0.3,0.0,0.4,0.0,0.0
10.1149/1.1513556,15.0158857,333.15,0.626296333,PF6,0.3,0.3,0.0,0.4,0.0,0.0
10.1149/1.1513556,1.533819562,243.15,0.729023879,PF6,0.3,0.3,0.0,0.4,0.0,0.0
10.1149/1.1513556,2.497552203,253.15,0.727964832,PF6,0.3,0.3,0.0,0.4,0.0,0.0
10.1149/1.1513556,3.67948846,263.15,0.726666001,PF6,0.3,0.3,0.0,0.4,0.0,0.0
10.1149/1.1513556,5.06134479,273.15,0.726246378,PF6,0.3,0.3,0.0,0.4,0.0,0.0
10.1149/1.1513556,6.607053652,283.15,0.723448896,PF6,0.3,0.3,0.0,0.4,0.0,0.0
10.1149/1.1513556,8.243580777,293.15,0.721650515,PF6,0.3,0.3,0.0,0.4,0.0,0.0
10.1149/1.1513556,10.02567689,303.15,0.718593266,PF6,0.3,0.3,0.0,0.4,0.0,0.0
10.1149/1.1513556,11.84394045,313.15,0.717694075,PF6,0.3,0.3,0.0,0.4,0.0,0.0
10.1149/1.1513556,13.73503847,323.15,0.715615946,PF6,0.3,0.3,0.0,0.4,0.0,0.0
10.1149/1.1513556,15.57158557,333.15,0.713597762,PF6,0.3,0.3,0.0,0.4,0.0,0.0
10.1149/1.1513556,1.378159656,243.15,0.841282845,PF6,0.3,0.3,0.0,0.4,0.0,0.0
10.1149/1.1513556,2.323708662,253.15,0.840243781,PF6,0.3,0.3,0.0,0.4,0.0,0.0
10.1149/1.1513556,3.50574483,263.15,0.837845939,PF6,0.3,0.3,0.0,0.4,0.0,0.0
10.1149/1.1513556,4.942052153,273.15,0.838465381,PF6,0.3,0.3,0.0,0.4,0.0,0.0
10.1149/1.1513556,6.542311919,283.15,0.835607953,PF6,0.3,0.3,0.0,0.4,0.0,0.0
10.1149/1.1513556,8.288040763,293.15,0.832590668,PF6,0.3,0.3,0.0,0.4,0.0,0.0
10.1149/1.1513556,10.12468778,303.15,0.829473474,PF6,0.3,0.3,0.0,0.4,0.0,0.0
10.1149/1.1513556,12.05205315,313.15,0.828454391,PF6,0.3,0.3,0.0,0.4,0.0,0.0
10.1149/1.1513556,14.05245279,323.15,0.824058347,PF6,0.3,0.3,0.0,0.4,0.0,0.0
10.1149/1.1513556,16.05245279,333.15,0.824058347,PF6,0.3,0.3,0.0,0.4,0.0,0.0
10.1149/1.1513556,1.22249975,243.15,0.953541812,PF6,0.3,0.3,0.0,0.4,0.0,0.0
10.1149/1.1513556,2.077030672,253.15,0.953701668,PF6,0.3,0.3,0.0,0.4,0.0,0.0
10.1149/1.1513556,3.25896693,263.15,0.952402837,PF6,0.3,0.3,0.0,0.4,0.0,0.0
10.1149/1.1513556,4.713657708,273.15,0.950804276,PF6,0.3,0.3,0.0,0.4,0.0,0.0
10.1149/1.1513556,6.313817564,283.15,0.949045859,PF6,0.3,0.3,0.0,0.4,0.0,0.0
10.1149/1.1513556,8.095813768,293.15,0.947087621,PF6,0.3,0.3,0.0,0.4,0.0,0.0
10.1149/1.1513556,10.05984614,303.15,0.942731542,PF6,0.3,0.3,0.0,0.4,0.0,0.0
10.1149/1.1513556,12.04186232,313.15,0.940553502,PF6,0.3,0.3,0.0,0.4,0.0,0.0
10.1149/1.1513556,14.13288041,323.15,0.939354581,PF6,0.3,0.3,0.0,0.4,0.0,0.0
10.1149/1.1513556,16.24218204,333.15,0.937036667,PF6,0.3,0.3,0.0,0.4,0.0,0.0
10.1149/1.1513556,0.97532221,243.15,1.072494755,PF6,0.3,0.3,0.0,0.4,0.0,0.0
10.1149/1.1513556,1.866120492,253.15,1.073713658,PF6,0.3,0.3,0.0,0.4,0.0,0.0
10.1149/1.1513556,2.993405935,263.15,1.073573784,PF6,0.3,0.3,0.0,0.4,0.0,0.0
10.1149/1.1513556,4.375462084,273.15,1.070956139,PF6,0.3,0.3,0.0,0.4,0.0,0.0
10.1149/1.1513556,5.993805575,283.15,1.06917774,PF6,0.3,0.3,0.0,0.4,0.0,0.0
10.1149/1.1513556,7.830352683,293.15,1.067159556,PF6,0.3,0.3,0.0,0.4,0.0,0.0
10.1149/1.1513556,9.776001599,303.15,1.065021481,PF6,0.3,0.3,0.0,0.4,0.0,0.0
10.1149/1.1513556,11.83075232,313.15,1.062763513,PF6,0.3,0.3,0.0,0.4,0.0,0.0
10.1149/1.1513556,14.0128884,323.15,1.05926666,PF6,0.3,0.3,0.0,0.4,0.0,0.0
10.1149/1.1513556,16.19492457,333.15,1.056868818,PF6,0.3,0.3,0.0,0.4,0.0,0.0
10.1149/1.1513556,0.780697372,243.15,1.213367969,PF6,0.3,0.3,0.0,0.4,0.0,0.0
10.1149/1.1513556,1.453292037,253.15,1.214826656,PF6,0.3,0.3,0.0,0.4,0.0,0.0
10.1149/1.1513556,2.562593666,263.15,1.212508742,PF6,0.3,0.3,0.0,0.4,0.0,0.0
10.1149/1.1513556,3.92636627,273.15,1.211010091,PF6,0.3,0.3,0.0,0.4,0.0,0.0
10.1149/1.1513556,5.526526126,283.15,1.209251673,PF6,0.3,0.3,0.0,0.4,0.0,0.0
10.1149/1.1513556,7.326805875,293.15,1.206174443,PF6,0.3,0.3,0.0,0.4,0.0,0.0
10.1149/1.1513556,9.326905785,303.15,1.205075432,PF6,0.3,0.3,0.0,0.4,0.0,0.0
10.1149/1.1513556,11.43620741,313.15,1.202757518,PF6,0.3,0.3,0.0,0.4,0.0,0.0
10.1149/1.1513556,13.60005995,323.15,1.200379658,PF6,0.3,0.3,0.0,0.4,0.0,0.0
10.1149/1.1513556,15.87301429,333.15,1.197881906,PF6,0.3,0.3,0.0,0.4,0.0,0.0
10.1149/1.1513556,0.512238985,243.15,1.366410231,PF6,0.3,0.3,0.0,0.4,0.0,0.0
10.1149/1.1513556,1.166849835,253.15,1.365690878,PF6,0.3,0.3,0.0,0.4,0.0,0.0
10.1149/1.1513556,2.148766111,263.15,1.364611849,PF6,0.3,0.3,0.0,0.4,0.0,0.0
10.1149/1.1513556,3.403336997,273.15,1.364332101,PF6,0.3,0.3,0.0,0.4,0.0,0.0
10.1149/1.1513556,4.949045859,283.15,1.361534619,PF6,0.3,0.3,0.0,0.4,0.0,0.0
10.1149/1.1513556,6.694674793,293.15,1.359616345,PF6,0.3,0.3,0.0,0.4,0.0,0.0
10.1149/1.1513556,8.622040164,303.15,1.358597262,PF6,0.3,0.3,0.0,0.4,0.0,0.0
10.1149/1.1513556,10.74972525,313.15,1.354061345,PF6,0.3,0.3,0.0,0.4,0.0,0.0
10.1149/1.1513556,12.96802877,323.15,1.35272255,PF6,0.3,0.3,0.0,0.4,0.0,0.0
10.1149/1.1513556,15.27735038,333.15,1.350184834,PF6,0.3,0.3,0.0,0.4,0.0,0.0
10.1149/1.1513556,0.275552003,243.15,1.56996703,PF6,0.3,0.3,0.0,0.4,0.0,0.0
10.1149/1.1513556,0.80287741,253.15,1.569387551,PF6,0.3,0.3,0.0,0.4,0.0,0.0
10.1149/1.1513556,1.584873614,263.15,1.567429314,PF6,0.3,0.3,0.0,0.4,0.0,0.0
10.1149/1.1513556,2.675791787,273.15,1.567329404,PF6,0.3,0.3,0.0,0.4,0.0,0.0
10.1149/1.1513556,4.112298931,283.15,1.565750824,PF6,0.3,0.3,0.0,0.4,0.0,0.0
10.1149/1.1513556,5.767009691,293.15,1.563932461,PF6,0.3,0.3,0.0,0.4,0.0,0.0
10.1149/1.1513556,7.658107703,303.15,1.561854331,PF6,0.3,0.3,0.0,0.4,0.0,0.0
10.1149/1.1513556,9.731042062,313.15,1.559576381,PF6,0.3,0.3,0.0,0.4,0.0,0.0
10.1149/1.1513556,11.89509442,323.15,1.5550005,PF6,0.3,0.3,0.0,0.4,0.0,0.0
10.1149/1.1513556,14.20441603,333.15,1.552462783,PF6,0.3,0.3,0.0,0.4,0.0,0.0
10.1149/1.1513556,0.071935258,243.15,1.809751224,PF6,0.3,0.3,0.0,0.4,0.0,0.0
10.1149/1.1513556,0.417424318,253.15,1.809371566,PF6,0.3,0.3,0.0,0.4,0.0,0.0
10.1149/1.1513556,0.999300629,263.15,1.808732141,PF6,0.3,0.3,0.0,0.4,0.0,0.0
10.1149/1.1513556,1.890298731,273.15,1.807753022,PF6,0.3,0.3,0.0,0.4,0.0,0.0
10.1149/1.1513556,3.145069438,283.15,1.805275252,PF6,0.3,0.3,0.0,0.4,0.0,0.0
10.1149/1.1513556,4.61784394,293.15,1.80475572,PF6,0.3,0.3,0.0,0.4,0.0,0.0
10.1149/1.1513556,6.381856329,303.15,1.800619443,PF6,0.3,0.3,0.0,0.4,0.0,0.0
10.1149/1.1513556,8.327205515,313.15,1.801778399,PF6,0.3,0.3,0.0,0.4,0.0,0.0
10.1149/1.1513556,10.45469078,323.15,1.799440504,PF6,0.3,0.3,0.0,0.4,0.0,0.0
10.1149/1.1513556,12.7096613,333.15,1.794764712,PF6,0.3,0.3,0.0,0.4,0.0,0.0
10.1149/1.1566019,0.583492958,233.75,0.284,PF6,0.0,0.8,0.0,0.0,0.2,0.0
10.1149/1.1566019,1.006028169,243.65,0.284,PF6,0.0,0.8,0.0,0.0,0.2,0.0
10.1149/1.1566019,1.513070423,253.35,0.284,PF6,0.0,0.8,0.0,0.0,0.2,0.0
10.1149/1.1566019,2.161014085,263.15,0.282,PF6,0.0,0.8,0.0,0.0,0.2,0.0
10.1149/1.1566019,2.921633803,272.95,0.28,PF6,0.0,0.8,0.0,0.0,0.2,0.0
10.1149/1.1566019,3.766535211,282.85,0.286,PF6,0.0,0.8,0.0,0.0,0.2,0.0
10.1149/1.1566019,4.61171831,292.65,0.282,PF6,0.0,0.8,0.0,0.0,0.2,0.0
10.1149/1.1566019,5.513014085,302.55,0.286,PF6,0.0,0.8,0.0,0.0,0.2,0.0
10.1149/1.1566019,6.499042254,312.45,0.282,PF6,0.0,0.8,0.0,0.0,0.2,0.0
10.1149/1.1566019,7.52715493,322.35,0.284,PF6,0.0,0.8,0.0,0.0,0.2,0.0
10.1149/1.1566019,8.541295775,332.15,0.282,PF6,0.0,0.8,0.0,0.0,0.2,0.0
10.1149/1.1566019,0.623380282,233.75,0.368,PF6,0.0,0.8,0.0,0.0,0.2,0.0
10.1149/1.1566019,1.088112676,243.65,0.37,PF6,0.0,0.8,0.0,0.0,0.2,0.0
10.1149/1.1566019,1.693746479,253.35,0.37,PF6,0.0,0.8,0.0,0.0,0.2,0.0
10.1149/1.1566019,2.426140845,263.15,0.37,PF6,0.0,0.8,0.0,0.0,0.2,0.0
10.1149/1.1566019,3.299323944,272.95,0.372,PF6,0.0,0.8,0.0,0.0,0.2,0.0
10.1149/1.1566019,4.257126761,282.85,0.37,PF6,0.0,0.8,0.0,0.0,0.2,0.0
10.1149/1.1566019,5.285183099,292.65,0.374,PF6,0.0,0.8,0.0,0.0,0.2,0.0
10.1149/1.1566019,6.412,302.55,0.372,PF6,0.0,0.8,0.0,0.0,0.2,0.0
10.1149/1.1566019,7.566929577,312.45,0.372,PF6,0.0,0.8,0.0,0.0,0.2,0.0
10.1149/1.1566019,8.764169014,322.35,0.37,PF6,0.0,0.8,0.0,0.0,0.2,0.0
10.1149/1.1566019,10.00360563,332.15,0.37,PF6,0.0,0.8,0.0,0.0,0.2,0.0
10.1149/1.1566019,0.621126761,233.75,0.448,PF6,0.0,0.8,0.0,0.0,0.2,0.0
10.1149/1.1566019,1.114084507,243.65,0.448,PF6,0.0,0.8,0.0,0.0,0.2,0.0
10.1149/1.1566019,1.747887324,253.35,0.448,PF6,0.0,0.8,0.0,0.0,0.2,0.0
10.1149/1.1566019,2.578760563,263.15,0.452,PF6,0.0,0.8,0.0,0.0,0.2,0.0
10.1149/1.1566019,3.550704225,272.95,0.448,PF6,0.0,0.8,0.0,0.0,0.2,0.0
10.1149/1.1566019,4.635267606,282.85,0.446,PF6,0.0,0.8,0.0,0.0,0.2,0.0
10.1149/1.1566019,5.776,292.65,0.45,PF6,0.0,0.8,0.0,0.0,0.2,0.0
10.1149/1.1566019,7.015492958,302.55,0.448,PF6,0.0,0.8,0.0,0.0,0.2,0.0
10.1149/1.1566019,8.297126761,312.45,0.45,PF6,0.0,0.8,0.0,0.0,0.2,0.0
10.1149/1.1566019,9.677352113,322.35,0.452,PF6,0.0,0.8,0.0,0.0,0.2,0.0
10.1149/1.1566019,11.05769014,332.15,0.45,PF6,0.0,0.8,0.0,0.0,0.2,0.0
10.1149/1.1566019,0.60456338,233.75,0.536,PF6,0.0,0.8,0.0,0.0,0.2,0.0
10.1149/1.1566019,1.097577465,243.65,0.534,PF6,0.0,0.8,0.0,0.0,0.2,0.0
10.1149/1.1566019,1.773577465,253.35,0.536,PF6,0.0,0.8,0.0,0.0,0.2,0.0
10.1149/1.1566019,2.632732394,263.15,0.536,PF6,0.0,0.8,0.0,0.0,0.2,0.0
10.1149/1.1566019,3.660901408,272.95,0.536,PF6,0.0,0.8,0.0,0.0,0.2,0.0
10.1149/1.1566019,4.829971831,282.85,0.534,PF6,0.0,0.8,0.0,0.0,0.2,0.0
10.1149/1.1566019,6.111549296,292.65,0.538,PF6,0.0,0.8,0.0,0.0,0.2,0.0
10.1149/1.1566019,7.477746479,302.55,0.538,PF6,0.0,0.8,0.0,0.0,0.2,0.0
10.1149/1.1566019,8.928450704,312.45,0.538,PF6,0.0,0.8,0.0,0.0,0.2,0.0
10.1149/1.1566019,10.39323944,322.35,0.538,PF6,0.0,0.8,0.0,0.0,0.2,0.0
10.1149/1.1566019,11.91430986,332.15,0.54,PF6,0.0,0.8,0.0,0.0,0.2,0.0
10.1149/1.1566019,0.531323944,233.75,0.636,PF6,0.0,0.8,0.0,0.0,0.2,0.0
10.1149/1.1566019,1.038422535,243.65,0.634,PF6,0.0,0.8,0.0,0.0,0.2,0.0
10.1149/1.1566019,1.742647887,253.35,0.634,PF6,0.0,0.8,0.0,0.0,0.2,0.0
10.1149/1.1566019,2.615887324,263.15,0.634,PF6,0.0,0.8,0.0,0.0,0.2,0.0
10.1149/1.1566019,3.714422535,272.95,0.636,PF6,0.0,0.8,0.0,0.0,0.2,0.0
10.1149/1.1566019,4.939830986,282.85,0.634,PF6,0.0,0.8,0.0,0.0,0.2,0.0
10.1149/1.1566019,6.34828169,292.65,0.634,PF6,0.0,0.8,0.0,0.0,0.2,0.0
10.1149/1.1566019,7.78484507,302.55,0.636,PF6,0.0,0.8,0.0,0.0,0.2,0.0
10.1149/1.1566019,9.348169014,312.45,0.638,PF6,0.0,0.8,0.0,0.0,0.2,0.0
10.1149/1.1566019,10.99605634,322.35,0.638,PF6,0.0,0.8,0.0,0.0,0.2,0.0
10.1149/1.1566019,12.64383099,332.15,0.642,PF6,0.0,0.8,0.0,0.0,0.2,0.0
10.1149/1.1566019,0.457633803,233.75,0.752,PF6,0.0,0.8,0.0,0.0,0.2,0.0
10.1149/1.1566019,0.922478873,243.65,0.75,PF6,0.0,0.8,0.0,0.0,0.2,0.0
10.1149/1.1566019,1.612507042,253.35,0.754,PF6,0.0,0.8,0.0,0.0,0.2,0.0
10.1149/1.1566019,2.514084507,263.15,0.748,PF6,0.0,0.8,0.0,0.0,0.2,0.0
10.1149/1.1566019,3.654760563,272.95,0.754,PF6,0.0,0.8,0.0,0.0,0.2,0.0
10.1149/1.1566019,4.936394366,282.85,0.756,PF6,0.0,0.8,0.0,0.0,0.2,0.0
10.1149/1.1566019,6.373070423,292.65,0.754,PF6,0.0,0.8,0.0,0.0,0.2,0.0
10.1149/1.1566019,7.936450704,302.55,0.754,PF6,0.0,0.8,0.0,0.0,0.2,0.0
10.1149/1.1566019,9.598478873,312.45,0.752,PF6,0.0,0.8,0.0,0.0,0.2,0.0
10.1149/1.1566019,11.3308169,322.35,0.754,PF6,0.0,0.8,0.0,0.0,0.2,0.0
10.1149/1.1566019,13.10540845,332.15,0.756,PF6,0.0,0.8,0.0,0.0,0.2,0.0
10.1149/1.1566019,0.369183099,233.75,0.892,PF6,0.0,0.8,0.0,0.0,0.2,0.0
10.1149/1.1566019,0.791830986,243.65,0.888,PF6,0.0,0.8,0.0,0.0,0.2,0.0
10.1149/1.1566019,1.383380282,253.35,0.888,PF6,0.0,0.8,0.0,0.0,0.2,0.0
10.1149/1.1566019,2.270704225,263.15,0.888,PF6,0.0,0.8,0.0,0.0,0.2,0.0
10.1149/1.1566019,3.425464789,272.95,0.894,PF6,0.0,0.8,0.0,0.0,0.2,0.0
10.1149/1.1566019,4.721408451,282.85,0.888,PF6,0.0,0.8,0.0,0.0,0.2,0.0
10.1149/1.1566019,6.214253521,292.65,0.892,PF6,0.0,0.8,0.0,0.0,0.2,0.0
10.1149/1.1566019,7.819887324,302.55,0.892,PF6,0.0,0.8,0.0,0.0,0.2,0.0
10.1149/1.1566019,9.58028169,312.45,0.898,PF6,0.0,0.8,0.0,0.0,0.2,0.0
10.1149/1.1566019,11.41143662,322.35,0.892,PF6,0.0,0.8,0.0,0.0,0.2,0.0
10.1149/1.1566019,13.27053521,332.15,0.894,PF6,0.0,0.8,0.0,0.0,0.2,0.0
10.1149/1.1566019,0.237971831,233.75,1.05,PF6,0.0,0.8,0.0,0.0,0.2,0.0
10.1149/1.1566019,0.575943662,243.65,1.052,PF6,0.0,0.8,0.0,0.0,0.2,0.0
10.1149/1.1566019,1.139380282,253.35,1.05,PF6,0.0,0.8,0.0,0.0,0.2,0.0
10.1149/1.1566019,1.956225352,263.15,1.052,PF6,0.0,0.8,0.0,0.0,0.2,0.0
10.1149/1.1566019,3.026591549,272.95,1.054,PF6,0.0,0.8,0.0,0.0,0.2,0.0
10.1149/1.1566019,4.322366197,282.85,1.054,PF6,0.0,0.8,0.0,0.0,0.2,0.0
10.1149/1.1566019,5.787211268,292.65,1.052,PF6,0.0,0.8,0.0,0.0,0.2,0.0
10.1149/1.1566019,7.406873239,302.55,1.054,PF6,0.0,0.8,0.0,0.0,0.2,0.0
10.1149/1.1566019,9.209633803,312.45,1.056,PF6,0.0,0.8,0.0,0.0,0.2,0.0
10.1149/1.1566019,11.09701408,322.35,1.054,PF6,0.0,0.8,0.0,0.0,0.2,0.0
10.1149/1.1566019,13.05470423,332.15,1.056,PF6,0.0,0.8,0.0,0.0,0.2,0.0
10.1149/1.1566019,0.133971831,233.75,1.242,PF6,0.0,0.8,0.0,0.0,0.2,0.0
10.1149/1.1566019,0.415661972,243.65,1.242,PF6,0.0,0.8,0.0,0.0,0.2,0.0
10.1149/1.1566019,0.824112676,253.35,1.242,PF6,0.0,0.8,0.0,0.0,0.2,0.0
10.1149/1.1566019,1.44371831,263.15,1.246,PF6,0.0,0.8,0.0,0.0,0.2,0.0
10.1149/1.1566019,2.471887324,272.95,1.246,PF6,0.0,0.8,0.0,0.0,0.2,0.0
10.1149/1.1566019,3.669126761,282.85,1.244,PF6,0.0,0.8,0.0,0.0,0.2,0.0
10.1149/1.1566019,5.063380282,292.65,1.248,PF6,0.0,0.8,0.0,0.0,0.2,0.0
10.1149/1.1566019,6.654985915,302.55,1.246,PF6,0.0,0.8,0.0,0.0,0.2,0.0
10.1149/1.1566019,8.457859155,312.45,1.244,PF6,0.0,0.8,0.0,0.0,0.2,0.0
10.1149/1.1566019,10.33098592,322.35,1.248,PF6,0.0,0.8,0.0,0.0,0.2,0.0
10.1149/1.1566019,12.33098592,332.15,1.248,PF6,0.0,0.8,0.0,0.0,0.2,0.0
10.1149/1.1566019,0.056957746,233.75,1.476,PF6,0.0,0.8,0.0,0.0,0.2,0.0
10.1149/1.1566019,0.226028169,243.65,1.474,PF6,0.0,0.8,0.0,0.0,0.2,0.0
10.1149/1.1566019,0.479492958,253.35,1.476,PF6,0.0,0.8,0.0,0.0,0.2,0.0
10.1149/1.1566019,1.014704225,263.15,1.476,PF6,0.0,0.8,0.0,0.0,0.2,0.0
10.1149/1.1566019,1.761070423,272.95,1.48,PF6,0.0,0.8,0.0,0.0,0.2,0.0
10.1149/1.1566019,2.761239437,282.85,1.474,PF6,0.0,0.8,0.0,0.0,0.2,0.0
10.1149/1.1566019,4.09915493,292.65,1.478,PF6,0.0,0.8,0.0,0.0,0.2,0.0
10.1149/1.1566019,5.592112676,302.55,1.478,PF6,0.0,0.8,0.0,0.0,0.2,0.0
10.1149/1.1566019,7.268225352,312.45,1.476,PF6,0.0,0.8,0.0,0.0,0.2,0.0
10.1149/1.1566019,9.127380282,322.35,1.476,PF6,0.0,0.8,0.0,0.0,0.2,0.0
10.1149/1.1566019,11.01470423,332.15,1.476,PF6,0.0,0.8,0.0,0.0,0.2,0.0
10.1149/1.1566019,0.063887324,233.75,1.73,PF6,0.0,0.8,0.0,0.0,0.2,0.0
10.1149/1.1566019,0.162422535,243.65,1.732,PF6,0.0,0.8,0.0,0.0,0.2,0.0
10.1149/1.1566019,0.246985915,253.35,1.73,PF6,0.0,0.8,0.0,0.0,0.2,0.0
10.1149/1.1566019,0.584901408,263.15,1.734,PF6,0.0,0.8,0.0,0.0,0.2,0.0
10.1149/1.1566019,1.176507042,272.95,1.732,PF6,0.0,0.8,0.0,0.0,0.2,0.0
10.1149/1.1566019,2.035830986,282.85,1.726,PF6,0.0,0.8,0.0,0.0,0.2,0.0
10.1149/1.1566019,3.106197183,292.65,1.728,PF6,0.0,0.8,0.0,0.0,0.2,0.0
10.1149/1.1566019,4.415943662,302.55,1.732,PF6,0.0,0.8,0.0,0.0,0.2,0.0
10.1149/1.1566019,5.908901408,312.45,1.732,PF6,0.0,0.8,0.0,0.0,0.2,0.0
10.1149/1.1566019,7.683492958,322.35,1.734,PF6,0.0,0.8,0.0,0.0,0.2,0.0
10.1149/1.1566019,9.542704225,332.15,1.732,PF6,0.0,0.8,0.0,0.0,0.2,0.0
10.1149/1.1566019,0.528909242,233.75,0.300728422,PF6,0.0,0.9,0.0,0.0,0.1,0.0
10.1149/1.1566019,0.896708712,243.65,0.306271926,PF6,0.0,0.9,0.0,0.0,0.1,0.0
10.1149/1.1566019,1.426956964,253.35,0.301813021,PF6,0.0,0.9,0.0,0.0,0.1,0.0
10.1149/1.1566019,2.080287084,263.15,0.305106987,PF6,0.0,0.9,0.0,0.0,0.1,0.0
10.1149/1.1566019,2.828526285,272.95,0.304370531,PF6,0.0,0.9,0.0,0.0,0.1,0.0
10.1149/1.1566019,3.658552262,282.85,0.30552208,PF6,0.0,0.9,0.0,0.0,0.1,0.0
10.1149/1.1566019,4.55611794,292.65,0.300701642,PF6,0.0,0.9,0.0,0.0,0.1,0.0
10.1149/1.1566019,5.535631076,302.55,0.299737554,PF6,0.0,0.9,0.0,0.0,0.1,0.0
10.1149/1.1566019,6.583165957,312.45,0.298706516,PF6,0.0,0.9,0.0,0.0,0.1,0.0
10.1149/1.1566019,7.658070218,322.35,0.299617043,PF6,0.0,0.9,0.0,0.0,0.1,0.0
10.1149/1.1566019,8.773466163,332.15,0.296550708,PF6,0.0,0.9,0.0,0.0,0.1,0.0
10.1149/1.1566019,0.535497175,233.75,0.381430599,PF6,0.0,0.9,0.0,0.0,0.1,0.0
10.1149/1.1566019,0.970675665,243.65,0.37903377,PF6,0.0,0.9,0.0,0.0,0.1,0.0
10.1149/1.1566019,1.528453978,253.35,0.378484775,PF6,0.0,0.9,0.0,0.0,0.1,0.0
10.1149/1.1566019,2.236040813,263.15,0.379756836,PF6,0.0,0.9,0.0,0.0,0.1,0.0
10.1149/1.1566019,3.106558475,272.95,0.376931523,PF6,0.0,0.9,0.0,0.0,0.1,0.0
10.1149/1.1566019,4.045258563,282.85,0.376007606,PF6,0.0,0.9,0.0,0.0,0.1,0.0
10.1149/1.1566019,5.119841461,292.65,0.372981441,PF6,0.0,0.9,0.0,0.0,0.1,0.0
10.1149/1.1566019,6.208350071,302.55,0.373878579,PF6,0.0,0.9,0.0,0.0,0.1,0.0
10.1149/1.1566019,7.405854155,312.45,0.376636941,PF6,0.0,0.9,0.0,0.0,0.1,0.0
10.1149/1.1566019,8.670897941,322.35,0.373423315,PF6,0.0,0.9,0.0,0.0,0.1,0.0
10.1149/1.1566019,9.908733028,332.15,0.370236469,PF6,0.0,0.9,0.0,0.0,0.1,0.0
10.1149/1.1566019,0.555528775,233.75,0.46015104,PF6,0.0,0.9,0.0,0.0,0.1,0.0
10.1149/1.1566019,0.990707265,243.65,0.457754211,PF6,0.0,0.9,0.0,0.0,0.1,0.0
10.1149/1.1566019,1.603063657,253.35,0.459120002,PF6,0.0,0.9,0.0,0.0,0.1,0.0
10.1149/1.1566019,2.378350874,263.15,0.45638842,PF6,0.0,0.9,0.0,0.0,0.1,0.0
10.1149/1.1566019,3.290002946,272.95,0.457459629,PF6,0.0,0.9,0.0,0.0,0.1,0.0
10.1149/1.1566019,4.351142176,282.85,0.4564152,PF6,0.0,0.9,0.0,0.0,0.1,0.0
10.1149/1.1566019,5.49374682,292.65,0.453322086,PF6,0.0,0.9,0.0,0.0,0.1,0.0
10.1149/1.1566019,6.731742589,302.55,0.452103586,PF6,0.0,0.9,0.0,0.0,0.1,0.0
10.1149/1.1566019,8.078733831,312.45,0.452746311,PF6,0.0,0.9,0.0,0.0,0.1,0.0
10.1149/1.1566019,9.466216759,322.35,0.449412174,PF6,0.0,0.9,0.0,0.0,0.1,0.0
10.1149/1.1566019,10.88106907,332.15,0.448019603,PF6,0.0,0.9,0.0,0.0,0.1,0.0
10.1149/1.1566019,0.535390054,233.75,0.546785035,PF6,0.0,0.9,0.0,0.0,0.1,0.0
10.1149/1.1566019,0.984494256,243.65,0.548311507,PF6,0.0,0.9,0.0,0.0,0.1,0.0
10.1149/1.1566019,1.610294315,253.35,0.547695563,PF6,0.0,0.9,0.0,0.0,0.1,0.0
10.1149/1.1566019,2.413111593,263.15,0.548873892,PF6,0.0,0.9,0.0,0.0,0.1,0.0
10.1149/1.1566019,3.406229078,272.95,0.547896414,PF6,0.0,0.9,0.0,0.0,0.1,0.0
10.1149/1.1566019,4.54867304,282.85,0.542834954,PF6,0.0,0.9,0.0,0.0,0.1,0.0
10.1149/1.1566019,5.786668809,292.65,0.541616454,PF6,0.0,0.9,0.0,0.0,0.1,0.0
10.1149/1.1566019,7.16086875,302.55,0.542232399,PF6,0.0,0.9,0.0,0.0,0.1,0.0
10.1149/1.1566019,8.616534105,312.45,0.540799657,PF6,0.0,0.9,0.0,0.0,0.1,0.0
10.1149/1.1566019,10.15382555,322.35,0.539286575,PF6,0.0,0.9,0.0,0.0,0.1,0.0
10.1149/1.1566019,11.691117,332.15,0.537773493,PF6,0.0,0.9,0.0,0.0,0.1,0.0
10.1149/1.1566019,0.503253796,233.75,0.653115878,PF6,0.0,0.9,0.0,0.0,0.1,0.0
10.1149/1.1566019,0.9251493,243.65,0.65466913,PF6,0.0,0.9,0.0,0.0,0.1,0.0
10.1149/1.1566019,1.53734501,253.35,0.654066576,PF6,0.0,0.9,0.0,0.0,0.1,0.0
10.1149/1.1566019,2.367049624,263.15,0.651281433,PF6,0.0,0.9,0.0,0.0,0.1,0.0
10.1149/1.1566019,3.428510217,272.95,0.654173696,PF6,0.0,0.9,0.0,0.0,0.1,0.0
10.1149/1.1566019,4.625532257,282.85,0.651027021,PF6,0.0,0.9,0.0,0.0,0.1,0.0
10.1149/1.1566019,5.972202137,292.65,0.647733055,PF6,0.0,0.9,0.0,0.0,0.1,0.0
10.1149/1.1566019,7.400819475,302.55,0.648295439,PF6,0.0,0.9,0.0,0.0,0.1,0.0
10.1149/1.1566019,8.99252832,312.45,0.646728797,PF6,0.0,0.9,0.0,0.0,0.1,0.0
10.1149/1.1566019,10.63881524,322.35,0.64707694,PF6,0.0,0.9,0.0,0.0,0.1,0.0
10.1149/1.1566019,12.35280255,332.15,0.64342144,PF6,0.0,0.9,0.0,0.0,0.1,0.0
10.1149/1.1566019,0.430786535,233.75,0.765391928,PF6,0.0,0.9,0.0,0.0,0.1,0.0
10.1149/1.1566019,0.839077689,243.65,0.766958571,PF6,0.0,0.9,0.0,0.0,0.1,0.0
10.1149/1.1566019,1.437508369,253.35,0.76440106,PF6,0.0,0.9,0.0,0.0,0.1,0.0
10.1149/1.1566019,2.267373664,263.15,0.763584264,PF6,0.0,0.9,0.0,0.0,0.1,0.0
10.1149/1.1566019,3.328673576,272.95,0.764508181,PF6,0.0,0.9,0.0,0.0,0.1,0.0
10.1149/1.1566019,4.553064996,282.85,0.763303072,PF6,0.0,0.9,0.0,0.0,0.1,0.0
10.1149/1.1566019,5.967917303,292.65,0.761910501,PF6,0.0,0.9,0.0,0.0,0.1,0.0
10.1149/1.1566019,7.491604403,302.55,0.760410808,PF6,0.0,0.9,0.0,0.0,0.1,0.0
10.1149/1.1566019,9.178383011,312.45,0.756782089,PF6,0.0,0.9,0.0,0.0,0.1,0.0
10.1149/1.1566019,10.92022174,322.35,0.760973193,PF6,0.0,0.9,0.0,0.0,0.1,0.0
10.1149/1.1566019,12.74288316,332.15,0.755242227,PF6,0.0,0.9,0.0,0.0,0.1,0.0
10.1149/1.1566019,0.359765405,233.75,0.895383091,PF6,0.0,0.9,0.0,0.0,0.1,0.0
10.1149/1.1566019,0.727243512,243.65,0.896989904,PF6,0.0,0.9,0.0,0.0,0.1,0.0
10.1149/1.1566019,1.285021826,253.35,0.896440909,PF6,0.0,0.9,0.0,0.0,0.1,0.0
