Repository: hacortesp/LELiBMDLab

`LLE-MDLab` Li-ion Liquid Electrolyte Molecular Dynamics Lab (LLE-MDLab) is a Python-based command-line workflow designed to construct molecular models of electrolytes composed of LiPF₆ salt and one or more organic carbonate solvents parameterized with the TraPPE force field.

Given a target box size, salt concentration, and solvent composition, the code computes the number of ion pairs and solvent molecules, generates an initial configuration using Packmol, optionally rescales ionic charges, and prepares a fully self-contained GROMACS simulation directory.

File: Q_Optimization/calisol23_filtered_for_md.csv (part 8 of 13)
doi,conductivity_mScm,temperature_K,concentration_molkg,salt,EC,PC,DMC,EMC,DEC,DME
10.1149/1.1566019,2.060630406,263.15,0.897646019,PF6,0.0,0.9,0.0,0.0,0.1,0.0
10.1149/1.1566019,3.107843925,272.95,0.892678289,PF6,0.0,0.9,0.0,0.0,0.1,0.0
10.1149/1.1566019,4.359604724,282.85,0.893414745,PF6,0.0,0.9,0.0,0.0,0.1,0.0
10.1149/1.1566019,5.788222062,292.65,0.89397713,PF6,0.0,0.9,0.0,0.0,0.1,0.0
10.1149/1.1566019,7.352722209,302.55,0.892437267,PF6,0.0,0.9,0.0,0.0,0.1,0.0
10.1149/1.1566019,9.107522562,312.45,0.888741598,PF6,0.0,0.9,0.0,0.0,0.1,0.0
10.1149/1.1566019,10.94427037,322.35,0.888902279,PF6,0.0,0.9,0.0,0.0,0.1,0.0
10.1149/1.1566019,12.84871857,332.15,0.885059318,PF6,0.0,0.9,0.0,0.0,0.1,0.0
10.1149/1.1566019,0.291475858,233.75,1.058836132,PF6,0.0,0.9,0.0,0.0,0.1,0.0
10.1149/1.1566019,0.549958491,243.65,1.05858172,PF6,0.0,0.9,0.0,0.0,0.1,0.0
10.1149/1.1566019,1.026271391,253.35,1.060081412,PF6,0.0,0.9,0.0,0.0,0.1,0.0
10.1149/1.1566019,1.76058488,263.15,1.055421654,PF6,0.0,0.9,0.0,0.0,0.1,0.0
10.1149/1.1566019,2.740098016,272.95,1.054457567,PF6,0.0,0.9,0.0,0.0,0.1,0.0
10.1149/1.1566019,3.937280737,282.85,1.053279237,PF6,0.0,0.9,0.0,0.0,0.1,0.0
10.1149/1.1566019,5.379181061,292.65,1.04989154,PF6,0.0,0.9,0.0,0.0,0.1,0.0
10.1149/1.1566019,6.944163252,302.55,1.054256715,PF6,0.0,0.9,0.0,0.0,0.1,0.0
10.1149/1.1566019,8.712567955,312.45,1.050547655,PF6,0.0,0.9,0.0,0.0,0.1,0.0
10.1149/1.1566019,10.59012881,322.35,1.050668166,PF6,0.0,0.9,0.0,0.0,0.1,0.0
10.1149/1.1566019,12.58996813,332.15,1.048699821,PF6,0.0,0.9,0.0,0.0,0.1,0.0
10.1149/1.1566019,0.237594066,233.75,1.232117512,PF6,0.0,0.9,0.0,0.0,0.1,0.0
10.1149/1.1566019,0.441498621,243.65,1.229948314,PF6,0.0,0.9,0.0,0.0,0.1,0.0
10.1149/1.1566019,0.822741758,253.35,1.233510083,PF6,0.0,0.9,0.0,0.0,0.1,0.0
10.1149/1.1566019,1.394285102,263.15,1.234916044,PF6,0.0,0.9,0.0,0.0,0.1,0.0
10.1149/1.1566019,2.264642082,272.95,1.230122386,PF6,0.0,0.9,0.0,0.0,0.1,0.0
10.1149/1.1566019,3.39396374,282.85,1.230979352,PF6,0.0,0.9,0.0,0.0,0.1,0.0
10.1149/1.1566019,4.727189952,292.65,1.229667122,PF6,0.0,0.9,0.0,0.0,0.1,0.0
10.1149/1.1566019,6.291529418,302.55,1.226158914,PF6,0.0,0.9,0.0,0.0,0.1,0.0
10.1149/1.1566019,7.978629389,312.45,1.226466886,PF6,0.0,0.9,0.0,0.0,0.1,0.0
10.1149/1.1566019,9.883238264,322.35,1.224592271,PF6,0.0,0.9,0.0,0.0,0.1,0.0
10.1149/1.1566019,11.92389063,332.15,1.222583755,PF6,0.0,0.9,0.0,0.0,0.1,0.0
10.1149/1.1566019,0.229345759,233.75,1.464409095,PF6,0.0,0.9,0.0,0.0,0.1,0.0
10.1149/1.1566019,0.338180552,243.65,1.464301974,PF6,0.0,0.9,0.0,0.0,0.1,0.0
10.1149/1.1566019,0.54240647,253.35,1.466069468,PF6,0.0,0.9,0.0,0.0,0.1,0.0
10.1149/1.1566019,0.963980611,263.15,1.463686029,PF6,0.0,0.9,0.0,0.0,0.1,0.0
10.1149/1.1566019,1.644358748,272.95,1.464984869,PF6,0.0,0.9,0.0,0.0,0.1,0.0
10.1149/1.1566019,2.610106853,282.85,1.462065826,PF6,0.0,0.9,0.0,0.0,0.1,0.0
10.1149/1.1566019,3.834337591,292.65,1.45889237,PF6,0.0,0.9,0.0,0.0,0.1,0.0
10.1149/1.1566019,5.290163627,302.55,1.459427975,PF6,0.0,0.9,0.0,0.0,0.1,0.0
10.1149/1.1566019,6.90892049,312.45,1.455866206,PF6,0.0,0.9,0.0,0.0,0.1,0.0
10.1149/1.1566019,8.772876998,322.35,1.456000107,PF6,0.0,0.9,0.0,0.0,0.1,0.0
10.1149/1.1566019,10.67748587,332.15,1.454125492,PF6,0.0,0.9,0.0,0.0,0.1,0.0
10.1149/1.1566019,0.23566589,233.75,1.708497362,PF6,0.0,0.9,0.0,0.0,0.1,0.0
10.1149/1.1566019,0.317291985,243.65,1.708417022,PF6,0.0,0.9,0.0,0.0,0.1,0.0
10.1149/1.1566019,0.425966096,253.35,1.706341555,PF6,0.0,0.9,0.0,0.0,0.1,0.0
10.1149/1.1566019,0.65707935,263.15,1.704145577,PF6,0.0,0.9,0.0,0.0,0.1,0.0
10.1149/1.1566019,1.187809646,272.95,1.705591709,PF6,0.0,0.9,0.0,0.0,0.1,0.0
10.1149/1.1566019,1.963257545,282.85,1.704828473,PF6,0.0,0.9,0.0,0.0,0.1,0.0
10.1149/1.1566019,2.983583728,292.65,1.703824215,PF6,0.0,0.9,0.0,0.0,0.1,0.0
10.1149/1.1566019,4.248788195,302.55,1.702578935,PF6,0.0,0.9,0.0,0.0,0.1,0.0
10.1149/1.1566019,5.758870946,312.45,1.701092633,PF6,0.0,0.9,0.0,0.0,0.1,0.0
10.1149/1.1566019,7.459414585,322.35,1.699418869,PF6,0.0,0.9,0.0,0.0,0.1,0.0
10.1149/1.1566019,9.350579792,332.15,1.69952599,PF6,0.0,0.9,0.0,0.0,0.1,0.0
10.1149/1.1566019,0.853835227,233.75,0.318181818,PF6,0.0,0.6,0.0,0.0,0.4,0.0
10.1149/1.1566019,1.30703125,243.65,0.320454545,PF6,0.0,0.6,0.0,0.0,0.4,0.0
10.1149/1.1566019,1.88515625,253.35,0.320454545,PF6,0.0,0.6,0.0,0.0,0.4,0.0
10.1149/1.1566019,2.572585227,263.15,0.318181818,PF6,0.0,0.6,0.0,0.0,0.4,0.0
10.1149/1.1566019,3.35390625,272.95,0.320454545,PF6,0.0,0.6,0.0,0.0,0.4,0.0
10.1149/1.1566019,4.197727273,282.85,0.322727273,PF6,0.0,0.6,0.0,0.0,0.4,0.0
10.1149/1.1566019,5.072585227,292.65,0.318181818,PF6,0.0,0.6,0.0,0.0,0.4,0.0
10.1149/1.1566019,6.01015625,302.55,0.320454545,PF6,0.0,0.6,0.0,0.0,0.4,0.0
10.1149/1.1566019,6.99453125,312.45,0.320454545,PF6,0.0,0.6,0.0,0.0,0.4,0.0
10.1149/1.1566019,7.97890625,322.35,0.320454545,PF6,0.0,0.6,0.0,0.0,0.4,0.0
10.1149/1.1566019,8.94765625,332.15,0.320454545,PF6,0.0,0.6,0.0,0.0,0.4,0.0
10.1149/1.1566019,0.903764205,233.75,0.415909091,PF6,0.0,0.6,0.0,0.0,0.4,0.0
10.1149/1.1566019,1.41953125,243.65,0.420454545,PF6,0.0,0.6,0.0,0.0,0.4,0.0
10.1149/1.1566019,2.044460227,253.35,0.418181818,PF6,0.0,0.6,0.0,0.0,0.4,0.0
10.1149/1.1566019,2.84140625,263.15,0.420454545,PF6,0.0,0.6,0.0,0.0,0.4,0.0
10.1149/1.1566019,3.763210227,272.95,0.418181818,PF6,0.0,0.6,0.0,0.0,0.4,0.0
10.1149/1.1566019,4.74765625,282.85,0.420454545,PF6,0.0,0.6,0.0,0.0,0.4,0.0
10.1149/1.1566019,5.81015625,292.65,0.420454545,PF6,0.0,0.6,0.0,0.0,0.4,0.0
10.1149/1.1566019,6.87265625,302.55,0.420454545,PF6,0.0,0.6,0.0,0.0,0.4,0.0
10.1149/1.1566019,8.028835227,312.45,0.418181818,PF6,0.0,0.6,0.0,0.0,0.4,0.0
10.1149/1.1566019,9.18515625,322.35,0.420454545,PF6,0.0,0.6,0.0,0.0,0.4,0.0
10.1149/1.1566019,10.35703125,332.15,0.420454545,PF6,0.0,0.6,0.0,0.0,0.4,0.0
10.1149/1.1566019,0.906321023,233.75,0.497727273,PF6,0.0,0.6,0.0,0.0,0.4,0.0
10.1149/1.1566019,1.453125,243.65,0.495454545,PF6,0.0,0.6,0.0,0.0,0.4,0.0
10.1149/1.1566019,2.140625,253.35,0.495454545,PF6,0.0,0.6,0.0,0.0,0.4,0.0
10.1149/1.1566019,3.000142045,263.15,0.5,PF6,0.0,0.6,0.0,0.0,0.4,0.0
10.1149/1.1566019,3.968821023,272.95,0.497727273,PF6,0.0,0.6,0.0,0.0,0.4,0.0
10.1149/1.1566019,5.062784091,282.85,0.504545455,PF6,0.0,0.6,0.0,0.0,0.4,0.0
10.1149/1.1566019,6.187784091,292.65,0.504545455,PF6,0.0,0.6,0.0,0.0,0.4,0.0
10.1149/1.1566019,7.484517045,302.55,0.5,PF6,0.0,0.6,0.0,0.0,0.4,0.0
10.1149/1.1566019,8.656463068,312.45,0.502272727,PF6,0.0,0.6,0.0,0.0,0.4,0.0
10.1149/1.1566019,9.937713068,322.35,0.502272727,PF6,0.0,0.6,0.0,0.0,0.4,0.0
10.1149/1.1566019,11.21896307,332.15,0.502272727,PF6,0.0,0.6,0.0,0.0,0.4,0.0
10.1149/1.1566019,0.877840909,233.75,0.586363636,PF6,0.0,0.6,0.0,0.0,0.4,0.0
10.1149/1.1566019,1.440198864,243.65,0.581818182,PF6,0.0,0.6,0.0,0.0,0.4,0.0
10.1149/1.1566019,2.158948864,253.35,0.581818182,PF6,0.0,0.6,0.0,0.0,0.4,0.0
10.1149/1.1566019,3.065269886,263.15,0.584090909,PF6,0.0,0.6,0.0,0.0,0.4,0.0
10.1149/1.1566019,4.080823864,272.95,0.581818182,PF6,0.0,0.6,0.0,0.0,0.4,0.0
10.1149/1.1566019,5.252840909,282.85,0.586363636,PF6,0.0,0.6,0.0,0.0,0.4,0.0
10.1149/1.1566019,6.518394886,292.65,0.584090909,PF6,0.0,0.6,0.0,0.0,0.4,0.0
10.1149/1.1566019,7.799573864,302.55,0.581818182,PF6,0.0,0.6,0.0,0.0,0.4,0.0
10.1149/1.1566019,9.143394886,312.45,0.584090909,PF6,0.0,0.6,0.0,0.0,0.4,0.0
10.1149/1.1566019,10.56526989,322.35,0.584090909,PF6,0.0,0.6,0.0,0.0,0.4,0.0
10.1149/1.1566019,11.95596591,332.15,0.586363636,PF6,0.0,0.6,0.0,0.0,0.4,0.0
10.1149/1.1566019,0.802769886,233.75,0.684090909,PF6,0.0,0.6,0.0,0.0,0.4,0.0
10.1149/1.1566019,1.380894886,243.65,0.684090909,PF6,0.0,0.6,0.0,0.0,0.4,0.0
10.1149/1.1566019,2.146590909,253.35,0.686363636,PF6,0.0,0.6,0.0,0.0,0.4,0.0
10.1149/1.1566019,3.068394886,263.15,0.684090909,PF6,0.0,0.6,0.0,0.0,0.4,0.0
10.1149/1.1566019,4.177840909,272.95,0.686363636,PF6,0.0,0.6,0.0,0.0,0.4,0.0
10.1149/1.1566019,5.365340909,282.85,0.686363636,PF6,0.0,0.6,0.0,0.0,0.4,0.0
10.1149/1.1566019,6.724715909,292.65,0.686363636,PF6,0.0,0.6,0.0,0.0,0.4,0.0
10.1149/1.1566019,8.099715909,302.55,0.686363636,PF6,0.0,0.6,0.0,0.0,0.4,0.0
10.1149/1.1566019,9.537215909,312.45,0.686363636,PF6,0.0,0.6,0.0,0.0,0.4,0.0
10.1149/1.1566019,11.05291193,322.35,0.688636364,PF6,0.0,0.6,0.0,0.0,0.4,0.0
10.1149/1.1566019,12.53728693,332.15,0.688636364,PF6,0.0,0.6,0.0,0.0,0.4,0.0
10.1149/1.1566019,0.728338068,233.75,0.802272727,PF6,0.0,0.6,0.0,0.0,0.4,0.0
10.1149/1.1566019,1.321946023,243.65,0.797727273,PF6,0.0,0.6,0.0,0.0,0.4,0.0
10.1149/1.1566019,2.009446023,253.35,0.797727273,PF6,0.0,0.6,0.0,0.0,0.4,0.0
10.1149/1.1566019,2.947159091,263.15,0.804545455,PF6,0.0,0.6,0.0,0.0,0.4,0.0
10.1149/1.1566019,4.072088068,272.95,0.802272727,PF6,0.0,0.6,0.0,0.0,0.4,0.0
10.1149/1.1566019,5.337642045,282.85,0.8,PF6,0.0,0.6,0.0,0.0,0.4,0.0
10.1149/1.1566019,6.759517045,292.65,0.8,PF6,0.0,0.6,0.0,0.0,0.4,0.0
10.1149/1.1566019,8.212713068,302.55,0.802272727,PF6,0.0,0.6,0.0,0.0,0.4,0.0
10.1149/1.1566019,9.775284091,312.45,0.804545455,PF6,0.0,0.6,0.0,0.0,0.4,0.0
10.1149/1.1566019,11.32208807,322.35,0.802272727,PF6,0.0,0.6,0.0,0.0,0.4,0.0
10.1149/1.1566019,12.94715909,332.15,0.804545455,PF6,0.0,0.6,0.0,0.0,0.4,0.0
10.1149/1.1566019,0.607599432,233.75,0.938636364,PF6,0.0,0.6,0.0,0.0,0.4,0.0
10.1149/1.1566019,1.138849432,243.65,0.938636364,PF6,0.0,0.6,0.0,0.0,0.4,0.0
10.1149/1.1566019,1.857599432,253.35,0.938636364,PF6,0.0,0.6,0.0,0.0,0.4,0.0
10.1149/1.1566019,2.763778409,263.15,0.936363636,PF6,0.0,0.6,0.0,0.0,0.4,0.0
10.1149/1.1566019,3.935724432,272.95,0.938636364,PF6,0.0,0.6,0.0,0.0,0.4,0.0
10.1149/1.1566019,5.217045455,282.85,0.940909091,PF6,0.0,0.6,0.0,0.0,0.4,0.0
10.1149/1.1566019,6.623295455,292.65,0.940909091,PF6,0.0,0.6,0.0,0.0,0.4,0.0
10.1149/1.1566019,8.154616477,302.55,0.943181818,PF6,0.0,0.6,0.0,0.0,0.4,0.0
10.1149/1.1566019,9.748366477,312.45,0.943181818,PF6,0.0,0.6,0.0,0.0,0.4,0.0
10.1149/1.1566019,11.42024148,322.35,0.943181818,PF6,0.0,0.6,0.0,0.0,0.4,0.0
10.1149/1.1566019,13.09190341,332.15,0.936363636,PF6,0.0,0.6,0.0,0.0,0.4,0.0
10.1149/1.1566019,0.487713068,233.75,1.102272727,PF6,0.0,0.6,0.0,0.0,0.4,0.0
10.1149/1.1566019,0.894105114,243.65,1.106818182,PF6,0.0,0.6,0.0,0.0,0.4,0.0
10.1149/1.1566019,1.581605114,253.35,1.106818182,PF6,0.0,0.6,0.0,0.0,0.4,0.0
10.1149/1.1566019,2.425213068,263.15,1.102272727,PF6,0.0,0.6,0.0,0.0,0.4,0.0
10.1149/1.1566019,3.534801136,272.95,1.109090909,PF6,0.0,0.6,0.0,0.0,0.4,0.0
10.1149/1.1566019,4.800213068,282.85,1.102272727,PF6,0.0,0.6,0.0,0.0,0.4,0.0
10.1149/1.1566019,6.269105114,292.65,1.106818182,PF6,0.0,0.6,0.0,0.0,0.4,0.0
10.1149/1.1566019,7.847230114,302.55,1.106818182,PF6,0.0,0.6,0.0,0.0,0.4,0.0
10.1149/1.1566019,9.472230114,312.45,1.106818182,PF6,0.0,0.6,0.0,0.0,0.4,0.0
10.1149/1.1566019,11.17535511,322.35,1.106818182,PF6,0.0,0.6,0.0,0.0,0.4,0.0
10.1149/1.1566019,12.92542614,332.15,1.109090909,PF6,0.0,0.6,0.0,0.0,0.4,0.0
10.1149/1.1566019,0.337571023,233.75,1.297727273,PF6,0.0,0.6,0.0,0.0,0.4,0.0
10.1149/1.1566019,0.696946023,243.65,1.297727273,PF6,0.0,0.6,0.0,0.0,0.4,0.0
10.1149/1.1566019,1.228196023,253.35,1.297727273,PF6,0.0,0.6,0.0,0.0,0.4,0.0
10.1149/1.1566019,1.978267045,263.15,1.3,PF6,0.0,0.6,0.0,0.0,0.4,0.0
10.1149/1.1566019,2.978196023,272.95,1.297727273,PF6,0.0,0.6,0.0,0.0,0.4,0.0
10.1149/1.1566019,4.197017045,282.85,1.3,PF6,0.0,0.6,0.0,0.0,0.4,0.0
10.1149/1.1566019,5.603338068,292.65,1.302272727,PF6,0.0,0.6,0.0,0.0,0.4,0.0
10.1149/1.1566019,7.134446023,302.55,1.297727273,PF6,0.0,0.6,0.0,0.0,0.4,0.0
10.1149/1.1566019,8.775071023,312.45,1.297727273,PF6,0.0,0.6,0.0,0.0,0.4,0.0
10.1149/1.1566019,10.52521307,322.35,1.302272727,PF6,0.0,0.6,0.0,0.0,0.4,0.0
10.1149/1.1566019,12.30646307,332.15,1.302272727,PF6,0.0,0.6,0.0,0.0,0.4,0.0
10.1149/1.1566019,0.234801136,233.75,1.509090909,PF6,0.0,0.6,0.0,0.0,0.4,0.0
10.1149/1.1566019,0.453551136,243.65,1.509090909,PF6,0.0,0.6,0.0,0.0,0.4,0.0
10.1149/1.1566019,0.859801136,253.35,1.509090909,PF6,0.0,0.6,0.0,0.0,0.4,0.0
10.1149/1.1566019,1.515980114,263.15,1.506818182,PF6,0.0,0.6,0.0,0.0,0.4,0.0
10.1149/1.1566019,2.359801136,272.95,1.509090909,PF6,0.0,0.6,0.0,0.0,0.4,0.0
10.1149/1.1566019,3.500426136,282.85,1.509090909,PF6,0.0,0.6,0.0,0.0,0.4,0.0
10.1149/1.1566019,4.750426136,292.65,1.509090909,PF6,0.0,0.6,0.0,0.0,0.4,0.0
10.1149/1.1566019,6.234730114,302.55,1.506818182,PF6,0.0,0.6,0.0,0.0,0.4,0.0
10.1149/1.1566019,7.859943182,312.45,1.513636364,PF6,0.0,0.6,0.0,0.0,0.4,0.0
10.1149/1.1566019,9.578551136,322.35,1.509090909,PF6,0.0,0.6,0.0,0.0,0.4,0.0
10.1149/1.1566019,11.29730114,332.15,1.509090909,PF6,0.0,0.6,0.0,0.0,0.4,0.0
10.1149/1.1566019,0.195170455,233.75,1.740909091,PF6,0.0,0.6,0.0,0.0,0.4,0.0
10.1149/1.1566019,0.366974432,243.65,1.738636364,PF6,0.0,0.6,0.0,0.0,0.4,0.0
10.1149/1.1566019,0.616974432,253.35,1.738636364,PF6,0.0,0.6,0.0,0.0,0.4,0.0
10.1149/1.1566019,1.085795455,263.15,1.740909091,PF6,0.0,0.6,0.0,0.0,0.4,0.0
10.1149/1.1566019,1.835866477,272.95,1.743181818,PF6,0.0,0.6,0.0,0.0,0.4,0.0
10.1149/1.1566019,2.773224432,282.85,1.738636364,PF6,0.0,0.6,0.0,0.0,0.4,0.0
10.1149/1.1566019,3.960866477,292.65,1.743181818,PF6,0.0,0.6,0.0,0.0,0.4,0.0
10.1149/1.1566019,5.257670455,302.55,1.740909091,PF6,0.0,0.6,0.0,0.0,0.4,0.0
10.1149/1.1566019,6.804616477,312.45,1.743181818,PF6,0.0,0.6,0.0,0.0,0.4,0.0
10.1149/1.1566019,8.445170455,322.35,1.740909091,PF6,0.0,0.6,0.0,0.0,0.4,0.0
10.1149/1.1566019,10.16392045,332.15,1.740909091,PF6,0.0,0.6,0.0,0.0,0.4,0.0
10.1149/1.1566019,0.764775332,233.75,0.259097854,PF6,0.0,0.3,0.0,0.0,0.7,0.0
10.1149/1.1566019,1.124453087,243.65,0.254253768,PF6,0.0,0.3,0.0,0.0,0.7,0.0
10.1149/1.1566019,1.499201333,253.35,0.258281825,PF6,0.0,0.3,0.0,0.0,0.7,0.0
10.1149/1.1566019,1.921105632,263.15,0.257813043,PF6,0.0,0.3,0.0,0.0,0.7,0.0
10.1149/1.1566019,2.405514272,272.95,0.257274811,PF6,0.0,0.3,0.0,0.0,0.7,0.0
10.1149/1.1566019,2.874435725,282.85,0.254531565,PF6,0.0,0.3,0.0,0.0,0.7,0.0
10.1149/1.1566019,3.421209806,292.65,0.25614626,PF6,0.0,0.3,0.0,0.0,0.7,0.0
10.1149/1.1566019,3.889992361,302.55,0.255625391,PF6,0.0,0.3,0.0,0.0,0.7,0.0
10.1149/1.1566019,4.436766442,312.45,0.257240086,PF6,0.0,0.3,0.0,0.0,0.7,0.0
10.1149/1.1566019,4.937078964,322.35,0.252239739,PF6,0.0,0.3,0.0,0.0,0.7,0.0
10.1149/1.1566019,5.405861518,332.15,0.251718869,PF6,0.0,0.3,0.0,0.0,0.7,0.0
10.1149/1.1566019,0.897909577,233.75,0.378949927,PF6,0.0,0.3,0.0,0.0,0.7,0.0
10.1149/1.1566019,1.304465588,243.65,0.374053754,PF6,0.0,0.3,0.0,0.0,0.7,0.0
10.1149/1.1566019,1.788735329,253.35,0.375737898,PF6,0.0,0.3,0.0,0.0,0.7,0.0
10.1149/1.1566019,2.335648309,263.15,0.375130217,PF6,0.0,0.3,0.0,0.0,0.7,0.0
10.1149/1.1566019,2.960691715,272.95,0.374435725,PF6,0.0,0.3,0.0,0.0,0.7,0.0
10.1149/1.1566019,3.648239461,282.85,0.373671783,PF6,0.0,0.3,0.0,0.0,0.7,0.0
10.1149/1.1566019,4.273282867,292.65,0.37297729,PF6,0.0,0.3,0.0,0.0,0.7,0.0
10.1149/1.1566019,4.960830613,302.55,0.372213348,PF6,0.0,0.3,0.0,0.0,0.7,0.0
10.1149/1.1566019,5.64837836,312.45,0.371449406,PF6,0.0,0.3,0.0,0.0,0.7,0.0
10.1149/1.1566019,6.288908952,322.35,0.372959928,PF6,0.0,0.3,0.0,0.0,0.7,0.0
10.1149/1.1566019,6.945343427,332.15,0.370008334,PF6,0.0,0.3,0.0,0.0,0.7,0.0
10.1149/1.1566019,0.908535315,233.75,0.458938121,PF6,0.0,0.3,0.0,0.0,0.7,0.0
10.1149/1.1566019,1.392943954,243.65,0.458399889,PF6,0.0,0.3,0.0,0.0,0.7,0.0
10.1149/1.1566019,1.939856935,253.35,0.457792208,PF6,0.0,0.3,0.0,0.0,0.7,0.0
10.1149/1.1566019,2.580526425,263.15,0.457080353,PF6,0.0,0.3,0.0,0.0,0.7,0.0
10.1149/1.1566019,3.299048545,272.95,0.460726439,PF6,0.0,0.3,0.0,0.0,0.7,0.0
10.1149/1.1566019,4.033613445,282.85,0.457688034,PF6,0.0,0.3,0.0,0.0,0.7,0.0
10.1149/1.1566019,4.783665532,292.65,0.456854643,PF6,0.0,0.3,0.0,0.0,0.7,0.0
10.1149/1.1566019,5.56496979,302.55,0.455986527,PF6,0.0,0.3,0.0,0.0,0.7,0.0
10.1149/1.1566019,6.299395791,312.45,0.455170498,PF6,0.0,0.3,0.0,0.0,0.7,0.0
10.1149/1.1566019,7.08056115,322.35,0.456524759,PF6,0.0,0.3,0.0,0.0,0.7,0.0
10.1149/1.1566019,7.830613237,332.15,0.455691367,PF6,0.0,0.3,0.0,0.0,0.7,0.0
10.1149/1.1566019,0.949857629,233.75,0.547781096,PF6,0.0,0.3,0.0,0.0,0.7,0.0
10.1149/1.1566019,1.449892354,243.65,0.547225502,PF6,0.0,0.3,0.0,0.0,0.7,0.0
10.1149/1.1566019,2.059170776,253.35,0.548770748,PF6,0.0,0.3,0.0,0.0,0.7,0.0
10.1149/1.1566019,2.715327453,263.15,0.550263907,PF6,0.0,0.3,0.0,0.0,0.7,0.0
10.1149/1.1566019,3.528022779,272.95,0.54713869,PF6,0.0,0.3,0.0,0.0,0.7,0.0
10.1149/1.1566019,4.356205292,282.85,0.546218487,PF6,0.0,0.3,0.0,0.0,0.7,0.0
10.1149/1.1566019,5.184248906,292.65,0.547520661,PF6,0.0,0.3,0.0,0.0,0.7,0.0
10.1149/1.1566019,6.043544691,302.55,0.54878811,PF6,0.0,0.3,0.0,0.0,0.7,0.0
10.1149/1.1566019,6.903118272,312.45,0.545610806,PF6,0.0,0.3,0.0,0.0,0.7,0.0
10.1149/1.1566019,7.762691854,322.35,0.542433502,PF6,0.0,0.3,0.0,0.0,0.7,0.0
10.1149/1.1566019,8.574970484,332.15,0.545975415,PF6,0.0,0.3,0.0,0.0,0.7,0.0
10.1149/1.1566019,0.92798111,233.75,0.647805403,PF6,0.0,0.3,0.0,0.0,0.7,0.0
10.1149/1.1566019,1.459268005,243.65,0.647215084,PF6,0.0,0.3,0.0,0.0,0.7,0.0
10.1149/1.1566019,2.131050767,253.35,0.648690881,PF6,0.0,0.3,0.0,0.0,0.7,0.0
10.1149/1.1566019,2.865615668,263.15,0.645652476,PF6,0.0,0.3,0.0,0.0,0.7,0.0
10.1149/1.1566019,3.69379818,272.95,0.644732273,PF6,0.0,0.3,0.0,0.0,0.7,0.0
10.1149/1.1566019,4.584346135,282.85,0.645964998,PF6,0.0,0.3,0.0,0.0,0.7,0.0
10.1149/1.1566019,5.553163414,292.65,0.644888534,PF6,0.0,0.3,0.0,0.0,0.7,0.0
10.1149/1.1566019,6.443850267,302.55,0.643898882,PF6,0.0,0.3,0.0,0.0,0.7,0.0
10.1149/1.1566019,7.412945343,312.45,0.638377665,PF6,0.0,0.3,0.0,0.0,0.7,0.0
10.1149/1.1566019,8.36585874,322.35,0.641763317,PF6,0.0,0.3,0.0,0.0,0.7,0.0
10.1149/1.1566019,9.256545593,332.15,0.640773665,PF6,0.0,0.3,0.0,0.0,0.7,0.0
10.1149/1.1566019,0.874019029,233.75,0.761198694,PF6,0.0,0.3,0.0,0.0,0.7,0.0
10.1149/1.1566019,1.467671366,243.65,0.762761303,PF6,0.0,0.3,0.0,0.0,0.7,0.0
10.1149/1.1566019,2.123828044,253.35,0.764254462,PF6,0.0,0.3,0.0,0.0,0.7,0.0
10.1149/1.1566019,2.905132301,263.15,0.763386346,PF6,0.0,0.3,0.0,0.0,0.7,0.0
10.1149/1.1566019,3.811584138,272.95,0.760156955,PF6,0.0,0.3,0.0,0.0,0.7,0.0
10.1149/1.1566019,4.764497535,282.85,0.763542607,PF6,0.0,0.3,0.0,0.0,0.7,0.0
10.1149/1.1566019,5.764844781,292.65,0.757986666,PF6,0.0,0.3,0.0,0.0,0.7,0.0
10.1149/1.1566019,6.795888603,302.55,0.761285506,PF6,0.0,0.3,0.0,0.0,0.7,0.0
10.1149/1.1566019,7.827626919,312.45,0.753472463,PF6,0.0,0.3,0.0,0.0,0.7,0.0
10.1149/1.1566019,8.827279672,322.35,0.759028405,PF6,0.0,0.3,0.0,0.0,0.7,0.0
10.1149/1.1566019,9.858879089,332.15,0.753437739,PF6,0.0,0.3,0.0,0.0,0.7,0.0
10.1149/1.1566019,0.771511911,233.75,0.901312591,PF6,0.0,0.3,0.0,0.0,0.7,0.0
10.1149/1.1566019,1.365442045,243.65,0.898430447,PF6,0.0,0.3,0.0,0.0,0.7,0.0
10.1149/1.1566019,2.037085909,253.35,0.90212862,PF6,0.0,0.3,0.0,0.0,0.7,0.0
10.1149/1.1566019,2.881172304,263.15,0.896746302,PF6,0.0,0.3,0.0,0.0,0.7,0.0
10.1149/1.1566019,3.818737412,272.95,0.895704563,PF6,0.0,0.3,0.0,0.0,0.7,0.0
10.1149/1.1566019,4.865685117,282.85,0.894541288,PF6,0.0,0.3,0.0,0.0,0.7,0.0
10.1149/1.1566019,5.92798111,292.65,0.897805403,PF6,0.0,0.3,0.0,0.0,0.7,0.0
10.1149/1.1566019,7.006458782,302.55,0.89216265,PF6,0.0,0.3,0.0,0.0,0.7,0.0
10.1149/1.1566019,8.131398014,312.45,0.89313494,PF6,0.0,0.3,0.0,0.0,0.7,0.0
10.1149/1.1566019,9.256753941,322.35,0.8874401,PF6,0.0,0.3,0.0,0.0,0.7,0.0
10.1149/1.1566019,10.33481492,332.15,0.888464477,PF6,0.0,0.3,0.0,0.0,0.7,0.0
10.1149/1.1566019,0.667754705,233.75,1.061427877,PF6,0.0,0.3,0.0,0.0,0.7,0.0
10.1149/1.1566019,1.16778943,243.65,1.060872283,PF6,0.0,0.3,0.0,0.0,0.7,0.0
10.1149/1.1566019,1.870824363,253.35,1.062313355,PF6,0.0,0.3,0.0,0.0,0.7,0.0
10.1149/1.1566019,2.730259046,263.15,1.061358428,PF6,0.0,0.3,0.0,0.0,0.7,0.0
10.1149/1.1566019,3.698937426,272.95,1.062504341,PF6,0.0,0.3,0.0,0.0,0.7,0.0
10.1149/1.1566019,4.792763386,282.85,1.061288978,PF6,0.0,0.3,0.0,0.0,0.7,0.0
10.1149/1.1566019,5.870963261,292.65,1.060090979,PF6,0.0,0.3,0.0,0.0,0.7,0.0
10.1149/1.1566019,7.043197444,302.55,1.054344052,PF6,0.0,0.3,0.0,0.0,0.7,0.0
10.1149/1.1566019,8.245989305,312.45,1.059674283,PF6,0.0,0.3,0.0,0.0,0.7,0.0
10.1149/1.1566019,9.417945691,322.35,1.058372109,PF6,0.0,0.3,0.0,0.0,0.7,0.0
10.1149/1.1566019,10.63691923,332.15,1.054795472,PF6,0.0,0.3,0.0,0.0,0.7,0.0
10.1149/1.1566019,0.483922495,233.75,1.252743246,PF6,0.0,0.3,0.0,0.0,0.7,0.0
10.1149/1.1566019,0.983957219,243.65,1.252187652,PF6,0.0,0.3,0.0,0.0,0.7,0.0
10.1149/1.1566019,1.640252795,253.35,1.251458435,PF6,0.0,0.3,0.0,0.0,0.7,0.0
10.1149/1.1566019,2.437183138,263.15,1.250572956,PF6,0.0,0.3,0.0,0.0,0.7,0.0
10.1149/1.1566019,3.405861518,272.95,1.251718869,PF6,0.0,0.3,0.0,0.0,0.7,0.0
10.1149/1.1566019,4.468296409,282.85,1.252760608,PF6,0.0,0.3,0.0,0.0,0.7,0.0
10.1149/1.1566019,5.609278422,292.65,1.247048406,PF6,0.0,0.3,0.0,0.0,0.7,0.0
10.1149/1.1566019,6.827835266,302.55,1.250138899,PF6,0.0,0.3,0.0,0.0,0.7,0.0
10.1149/1.1566019,8.062295993,312.45,1.248767276,PF6,0.0,0.3,0.0,0.0,0.7,0.0
10.1149/1.1566019,9.343773873,322.35,1.245121189,PF6,0.0,0.3,0.0,0.0,0.7,0.0
10.1149/1.1566019,10.60920897,332.15,1.248159594,PF6,0.0,0.3,0.0,0.0,0.7,0.0
10.1149/1.1566019,0.282658518,233.75,1.472966873,PF6,0.0,0.3,0.0,0.0,0.7,0.0
10.1149/1.1566019,0.688936732,243.65,1.472515452,PF6,0.0,0.3,0.0,0.0,0.7,0.0
10.1149/1.1566019,1.251336898,253.35,1.474112786,PF6,0.0,0.3,0.0,0.0,0.7,0.0
10.1149/1.1566019,2.001388985,263.15,1.473279394,PF6,0.0,0.3,0.0,0.0,0.7,0.0
10.1149/1.1566019,2.907424127,272.95,1.476717133,PF6,0.0,0.3,0.0,0.0,0.7,0.0
10.1149/1.1566019,3.95451073,282.85,1.473331481,PF6,0.0,0.3,0.0,0.0,0.7,0.0
10.1149/1.1566019,5.110702132,292.65,1.474269046,PF6,0.0,0.3,0.0,0.0,0.7,0.0
10.1149/1.1566019,6.345301757,302.55,1.470675047,PF6,0.0,0.3,0.0,0.0,0.7,0.0
10.1149/1.1566019,7.626640739,312.45,1.469251337,PF6,0.0,0.3,0.0,0.0,0.7,0.0
10.1149/1.1566019,8.907701924,322.35,1.47227238,PF6,0.0,0.3,0.0,0.0,0.7,0.0
10.1149/1.1566019,10.20494479,332.15,1.466386555,PF6,0.0,0.3,0.0,0.0,0.7,0.0
10.1149/1.1566019,0.126744913,233.75,1.717584554,PF6,0.0,0.3,0.0,0.0,0.7,0.0
10.1149/1.1566019,0.455170498,243.65,1.712775193,PF6,0.0,0.3,0.0,0.0,0.7,0.0
10.1149/1.1566019,0.93930134,253.35,1.716681714,PF6,0.0,0.3,0.0,0.0,0.7,0.0
10.1149/1.1566019,1.595596916,263.15,1.715952497,PF6,0.0,0.3,0.0,0.0,0.7,0.0
10.1149/1.1566019,2.408153344,272.95,1.715049656,PF6,0.0,0.3,0.0,0.0,0.7,0.0
10.1149/1.1566019,3.392318911,282.85,1.718400583,PF6,0.0,0.3,0.0,0.0,0.7,0.0
10.1149/1.1566019,4.439544413,292.65,1.712792555,PF6,0.0,0.3,0.0,0.0,0.7,0.0
10.1149/1.1566019,5.64261407,302.55,1.713678033,PF6,0.0,0.3,0.0,0.0,0.7,0.0
10.1149/1.1566019,6.908465866,312.45,1.710049309,PF6,0.0,0.3,0.0,0.0,0.7,0.0
10.1149/1.1566019,8.236544204,322.35,1.710795889,PF6,0.0,0.3,0.0,0.0,0.7,0.0
10.1149/1.1566019,9.548996458,332.15,1.711559831,PF6,0.0,0.3,0.0,0.0,0.7,0.0
10.1149/1.1566019,0.020070838,233.75,1.924369748,PF6,0.0,0.3,0.0,0.0,0.7,0.0
10.1149/1.1566019,0.270088201,243.65,1.924091951,PF6,0.0,0.3,0.0,0.0,0.7,0.0
10.1149/1.1566019,0.629488159,253.35,1.923692618,PF6,0.0,0.3,0.0,0.0,0.7,0.0
10.1149/1.1566019,1.17626224,263.15,1.925307313,PF6,0.0,0.3,0.0,0.0,0.7,0.0
10.1149/1.1566019,1.895062157,272.95,1.924508646,PF6,0.0,0.3,0.0,0.0,0.7,0.0
10.1149/1.1566019,2.817001181,282.85,1.92348427,PF6,0.0,0.3,0.0,0.0,0.7,0.0
10.1149/1.1566019,3.801444545,292.65,1.922390444,PF6,0.0,0.3,0.0,0.0,0.7,0.0
10.1149/1.1566019,4.926661574,302.55,1.91891798,PF6,0.0,0.3,0.0,0.0,0.7,0.0
10.1149/1.1566019,6.160983402,312.45,1.919768734,PF6,0.0,0.3,0.0,0.0,0.7,0.0
10.1149/1.1566019,7.457948469,322.35,1.918327662,PF6,0.0,0.3,0.0,0.0,0.7,0.0
10.1149/1.1566019,8.754913536,332.15,1.916886589,PF6,0.0,0.3,0.0,0.0,0.7,0.0
10.1149/1.1566019,0.506938406,233.75,0.438702048,PF6,0.3,0.7,0.0,0.0,0.0,0.0
10.1149/1.1566019,0.955517685,243.65,0.444736201,PF6,0.3,0.7,0.0,0.0,0.0,0.0
10.1149/1.1566019,1.514833235,253.35,0.437606511,PF6,0.3,0.7,0.0,0.0,0.0,0.0
10.1149/1.1566019,2.251382464,263.15,0.443327653,PF6,0.3,0.7,0.0,0.0,0.0,0.0
10.1149/1.1566019,3.163495983,272.95,0.444510138,PF6,0.3,0.7,0.0,0.0,0.0,0.0
10.1149/1.1566019,4.203178799,282.85,0.441206135,PF6,0.3,0.7,0.0,0.0,0.0,0.0
10.1149/1.1566019,5.38684659,292.65,0.437745627,PF6,0.3,0.7,0.0,0.0,0.0,0.0
10.1149/1.1566019,6.60292839,302.55,0.438597712,PF6,0.3,0.7,0.0,0.0,0.0,0.0
10.1149/1.1566019,7.946996835,312.45,0.439310681,PF6,0.3,0.7,0.0,0.0,0.0,0.0
10.1149/1.1566019,9.354641255,322.35,0.435606719,PF6,0.3,0.7,0.0,0.0,0.0,0.0
10.1149/1.1566019,10.81028067,332.15,0.43185059,PF6,0.3,0.7,0.0,0.0,0.0,0.0
10.1149/1.1566019,0.486627482,233.75,0.560463256,PF6,0.3,0.7,0.0,0.0,0.0,0.0
10.1149/1.1566019,0.870378743,243.65,0.557872222,PF6,0.3,0.7,0.0,0.0,0.0,0.0
10.1149/1.1566019,1.542725976,253.35,0.561489236,PF6,0.3,0.7,0.0,0.0,0.0,0.0
10.1149/1.1566019,2.310437172,263.15,0.558480854,PF6,0.3,0.7,0.0,0.0,0.0,0.0
10.1149/1.1566019,3.334539005,272.95,0.559541613,PF6,0.3,0.7,0.0,0.0,0.0,0.0
10.1149/1.1566019,4.47000313,282.85,0.553959587,PF6,0.3,0.7,0.0,0.0,0.0,0.0
10.1149/1.1566019,5.766285257,292.65,0.556898411,PF6,0.3,0.7,0.0,0.0,0.0,0.0
10.1149/1.1566019,7.157722672,302.55,0.551038153,PF6,0.3,0.7,0.0,0.0,0.0,0.0
10.1149/1.1566019,8.709978089,312.45,0.553698744,PF6,0.3,0.7,0.0,0.0,0.0,0.0
10.1149/1.1566019,10.30960248,322.35,0.549786109,PF6,0.3,0.7,0.0,0.0,0.0,0.0
10.1149/1.1566019,11.97384621,332.15,0.552324975,PF6,0.3,0.7,0.0,0.0,0.0,0.0
10.1149/1.1566019,0.433902549,233.75,0.67791187,PF6,0.3,0.7,0.0,0.0,0.0,0.0
10.1149/1.1566019,0.817862484,243.65,0.677494522,PF6,0.3,0.7,0.0,0.0,0.0,0.0
10.1149/1.1566019,1.441797378,253.35,0.676816332,PF6,0.3,0.7,0.0,0.0,0.0,0.0
10.1149/1.1566019,2.273710569,263.15,0.675912079,PF6,0.3,0.7,0.0,0.0,0.0,0.0
10.1149/1.1566019,3.281814072,272.95,0.676990227,PF6,0.3,0.7,0.0,0.0,0.0,0.0
10.1149/1.1566019,4.54568219,282.85,0.675616457,PF6,0.3,0.7,0.0,0.0,0.0,0.0
10.1149/1.1566019,5.937536953,292.65,0.674103572,PF6,0.3,0.7,0.0,0.0,0.0,0.0
10.1149/1.1566019,7.489375022,302.55,0.672416791,PF6,0.3,0.7,0.0,0.0,0.0,0.0
10.1149/1.1566019,9.152992731,312.45,0.668434598,PF6,0.3,0.7,0.0,0.0,0.0,0.0
10.1149/1.1566019,10.89681077,322.35,0.666539144,PF6,0.3,0.7,0.0,0.0,0.0,0.0
10.1149/1.1566019,12.67283414,332.15,0.666782597,PF6,0.3,0.7,0.0,0.0,0.0,0.0
10.1149/1.1566019,0.398010642,233.75,0.80403784,PF6,0.3,0.7,0.0,0.0,0.0,0.0
10.1149/1.1566019,0.718394602,243.65,0.808037422,PF6,0.3,0.7,0.0,0.0,0.0,0.0
10.1149/1.1566019,1.2781275,253.35,0.805255104,PF6,0.3,0.7,0.0,0.0,0.0,0.0
10.1149/1.1566019,2.109623344,263.15,0.800003478,PF6,0.3,0.7,0.0,0.0,0.0,0.0
10.1149/1.1566019,3.134142524,272.95,0.805411609,PF6,0.3,0.7,0.0,0.0,0.0,0.0
10.1149/1.1566019,4.414008973,282.85,0.80402045,PF6,0.3,0.7,0.0,0.0,0.0,0.0
10.1149/1.1566019,5.853650054,292.65,0.80028171,PF6,0.3,0.7,0.0,0.0,0.0,0.0
10.1149/1.1566019,7.501895454,302.55,0.802837965,PF6,0.3,0.7,0.0,0.0,0.0,0.0
10.1149/1.1566019,9.245504817,312.45,0.798768824,PF6,0.3,0.7,0.0,0.0,0.0,0.0
10.1149/1.1566019,11.13309915,322.35,0.794543178,PF6,0.3,0.7,0.0,0.0,0.0,0.0
10.1149/1.1566019,13.10110249,332.15,0.794577957,PF6,0.3,0.7,0.0,0.0,0.0,0.0
10.1149/1.1566019,0.601815463,263.15,1.760338052,PF6,0.3,0.7,0.0,0.0,0.0,0.0
10.1149/1.1566019,1.001982402,272.95,1.762077001,PF6,0.3,0.7,0.0,0.0,0.0,0.0
10.1149/1.1566019,1.737696936,282.85,1.759103398,PF6,0.3,0.7,0.0,0.0,0.0,0.0
10.1149/1.1566019,2.665600111,292.65,1.758094807,PF6,0.3,0.7,0.0,0.0,0.0,0.0
10.1149/1.1566019,3.945257886,302.55,1.754529962,PF6,0.3,0.7,0.0,0.0,0.0,0.0
10.1149/1.1566019,5.513511634,312.45,1.757173165,PF6,0.3,0.7,0.0,0.0,0.0,0.0
10.1149/1.1566019,7.321114319,322.35,1.753034466,PF6,0.3,0.7,0.0,0.0,0.0,0.0
10.1149/1.1566019,9.320905645,332.15,1.75086078,PF6,0.3,0.7,0.0,0.0,0.0,0.0
10.1149/1.1566019,0.810698014,272.95,1.936197962,PF6,0.3,0.7,0.0,0.0,0.0,0.0
10.1149/1.1566019,1.322644594,282.85,1.935641498,PF6,0.3,0.7,0.0,0.0,0.0,0.0
10.1149/1.1566019,2.154557785,292.65,1.934737245,PF6,0.3,0.7,0.0,0.0,0.0,0.0
10.1149/1.1566019,3.258442597,302.55,1.93353737,PF6,0.3,0.7,0.0,0.0,0.0,0.0
10.1149/1.1566019,4.682294021,312.45,1.931989705,PF6,0.3,0.7,0.0,0.0,0.0,0.0
10.1149/1.1566019,6.361910062,322.35,1.927990123,PF6,0.3,0.7,0.0,0.0,0.0,0.0
10.1149/1.1566019,8.281709735,332.15,1.925903384,PF6,0.3,0.7,0.0,0.0,0.0,0.0
10.1149/1.1566019,0.928181407,282.85,2.159983306,PF6,0.3,0.7,0.0,0.0,0.0,0.0
10.1149/1.1566019,1.600111293,292.65,2.159252948,PF6,0.3,0.7,0.0,0.0,0.0,0.0
10.1149/1.1566019,2.544012799,302.55,2.158226968,PF6,0.3,0.7,0.0,0.0,0.0,0.0
10.1149/1.1566019,3.759677251,312.45,2.15473168,PF6,0.3,0.7,0.0,0.0,0.0,0.0
10.1149/1.1566019,5.311932668,322.35,2.157392272,PF6,0.3,0.7,0.0,0.0,0.0,0.0
10.1149/1.1566019,7.071331687,332.15,2.151132056,PF6,0.3,0.7,0.0,0.0,0.0,0.0
10.1149/1.1566019,0.752060655,282.85,2.325392133,PF6,0.3,0.7,0.0,0.0,0.0,0.0
10.1149/1.1566019,1.280005565,292.65,2.32481828,PF6,0.3,0.7,0.0,0.0,0.0,0.0
10.1149/1.1566019,2.064132438,302.55,2.326139881,PF6,0.3,0.7,0.0,0.0,0.0,0.0
10.1149/1.1566019,3.136020589,312.45,2.324974785,PF6,0.3,0.7,0.0,0.0,0.0,0.0
10.1149/1.1566019,4.527666678,322.35,2.321288213,PF6,0.3,0.7,0.0,0.0,0.0,0.0
10.1149/1.1566019,6.1594964,332.15,2.319514485,PF6,0.3,0.7,0.0,0.0,0.0,0.0
10.1149/1.1566019,0.426470588,233.75,0.432048682,PF6,0.45,0.55,0.0,0.0,0.0,0.0
10.1149/1.1566019,0.852941176,243.65,0.433147397,PF6,0.45,0.55,0.0,0.0,0.0,0.0
10.1149/1.1566019,1.5,253.35,0.431907821,PF6,0.45,0.55,0.0,0.0,0.0,0.0
10.1149/1.1566019,2.294117647,263.15,0.428470814,PF6,0.45,0.55,0.0,0.0,0.0,0.0
10.1149/1.1566019,3.25,272.95,0.426639621,PF6,0.45,0.55,0.0,0.0,0.0,0.0
10.1149/1.1566019,4.323529412,282.85,0.422667343,PF6,0.45,0.55,0.0,0.0,0.0,0.0
10.1149/1.1566019,5.558823529,292.65,0.422216588,PF6,0.45,0.55,0.0,0.0,0.0,0.0
10.1149/1.1566019,6.867647059,302.55,0.421624972,PF6,0.45,0.55,0.0,0.0,0.0,0.0
10.1149/1.1566019,8.279411765,312.45,0.418920442,PF6,0.45,0.55,0.0,0.0,0.0,0.0
10.1149/1.1566019,9.764705882,322.35,0.416075051,PF6,0.45,0.55,0.0,0.0,0.0,0.0
10.1149/1.1566019,11.23529412,332.15,0.411342123,PF6,0.45,0.55,0.0,0.0,0.0,0.0
10.1149/1.1566019,0.382352941,233.75,0.55856998,PF6,0.45,0.55,0.0,0.0,0.0,0.0
10.1149/1.1566019,0.823529412,243.65,0.559640523,PF6,0.45,0.55,0.0,0.0,0.0,0.0
10.1149/1.1566019,1.441176471,253.35,0.556541582,PF6,0.45,0.55,0.0,0.0,0.0,0.0
10.1149/1.1566019,2.352941176,263.15,0.554794906,PF6,0.45,0.55,0.0,0.0,0.0,0.0
10.1149/1.1566019,3.411764706,272.95,0.554682218,PF6,0.45,0.55,0.0,0.0,0.0,0.0
10.1149/1.1566019,4.676470588,282.85,0.550343701,PF6,0.45,0.55,0.0,0.0,0.0,0.0
10.1149/1.1566019,6.044117647,292.65,0.545807978,PF6,0.45,0.55,0.0,0.0,0.0,0.0
10.1149/1.1566019,7.558823529,302.55,0.544821952,PF6,0.45,0.55,0.0,0.0,0.0,0.0
10.1149/1.1566019,9.191176471,312.45,0.53977913,PF6,0.45,0.55,0.0,0.0,0.0,0.0
10.1149/1.1566019,10.86764706,322.35,0.538483209,PF6,0.45,0.55,0.0,0.0,0.0,0.0
10.1149/1.1566019,12.64705882,332.15,0.538905792,PF6,0.45,0.55,0.0,0.0,0.0,0.0
10.1149/1.1566019,0.279411765,233.75,0.673709714,PF6,0.45,0.55,0.0,0.0,0.0,0.0
10.1149/1.1566019,0.764705882,243.65,0.667032905,PF6,0.45,0.55,0.0,0.0,0.0,0.0
10.1149/1.1566019,1.397058824,253.35,0.669652919,PF6,0.45,0.55,0.0,0.0,0.0,0.0
10.1149/1.1566019,2.279411765,263.15,0.667962587,PF6,0.45,0.55,0.0,0.0,0.0,0.0
10.1149/1.1566019,3.411764706,272.95,0.66387762,PF6,0.45,0.55,0.0,0.0,0.0,0.0
10.1149/1.1566019,4.705882353,282.85,0.663314176,PF6,0.45,0.55,0.0,0.0,0.0,0.0
10.1149/1.1566019,6.235294118,292.65,0.660384269,PF6,0.45,0.55,0.0,0.0,0.0,0.0
10.1149/1.1566019,7.852941176,302.55,0.657285328,PF6,0.45,0.55,0.0,0.0,0.0,0.0
10.1149/1.1566019,9.632352941,312.45,0.653876493,PF6,0.45,0.55,0.0,0.0,0.0,0.0
10.1149/1.1566019,11.5,322.35,0.650298625,PF6,0.45,0.55,0.0,0.0,0.0,0.0
10.1149/1.1566019,13.39705882,332.15,0.648580122,PF6,0.45,0.55,0.0,0.0,0.0,0.0
10.1149/1.1566019,0.235294118,233.75,0.802146721,PF6,0.45,0.55,0.0,0.0,0.0,0.0
10.1149/1.1566019,0.588235294,243.65,0.801470588,PF6,0.45,0.55,0.0,0.0,0.0,0.0
10.1149/1.1566019,1.235294118,253.35,0.802146721,PF6,0.45,0.55,0.0,0.0,0.0,0.0
10.1149/1.1566019,2.088235294,263.15,0.800512734,PF6,0.45,0.55,0.0,0.0,0.0,0.0
10.1149/1.1566019,3.205882353,272.95,0.796455939,PF6,0.45,0.55,0.0,0.0,0.0,0.0
10.1149/1.1566019,4.602941176,282.85,0.797610998,PF6,0.45,0.55,0.0,0.0,0.0,0.0
10.1149/1.1566019,6.132352941,292.65,0.788933964,PF6,0.45,0.55,0.0,0.0,0.0,0.0
10.1149/1.1566019,7.882352941,302.55,0.7913286,PF6,0.45,0.55,0.0,0.0,0.0,0.0
10.1149/1.1566019,9.75,312.45,0.785835024,PF6,0.45,0.55,0.0,0.0,0.0,0.0
10.1149/1.1566019,11.75,322.35,0.783919315,PF6,0.45,0.55,0.0,0.0,0.0,0.0
10.1149/1.1566019,13.86764706,332.15,0.77986252,PF6,0.45,0.55,0.0,0.0,0.0,0.0
10.1149/1.1566019,0.441176471,263.15,1.665736984,PF6,0.45,0.55,0.0,0.0,0.0,0.0
10.1149/1.1566019,0.985294118,272.95,1.664694613,PF6,0.45,0.55,0.0,0.0,0.0,0.0
10.1149/1.1566019,1.838235294,282.85,1.661144918,PF6,0.45,0.55,0.0,0.0,0.0,0.0
10.1149/1.1566019,2.955882353,292.65,1.66091954,PF6,0.45,0.55,0.0,0.0,0.0,0.0
10.1149/1.1566019,4.352941176,302.55,1.658243182,PF6,0.45,0.55,0.0,0.0,0.0,0.0
10.1149/1.1566019,6.161764706,312.45,1.652862294,PF6,0.45,0.55,0.0,0.0,0.0,0.0
10.1149/1.1566019,8.161764706,322.35,1.649030877,PF6,0.45,0.55,0.0,0.0,0.0,0.0
10.1149/1.1566019,10.38235294,332.15,1.646692585,PF6,0.45,0.55,0.0,0.0,0.0,0.0
10.1149/1.1566019,0.558823529,272.95,1.866661032,PF6,0.45,0.55,0.0,0.0,0.0,0.0
10.1149/1.1566019,1.25,282.85,1.867252648,PF6,0.45,0.55,0.0,0.0,0.0,0.0
10.1149/1.1566019,2.191176471,292.65,1.865449628,PF6,0.45,0.55,0.0,0.0,0.0,0.0
10.1149/1.1566019,3.441176471,302.55,1.864970701,PF6,0.45,0.55,0.0,0.0,0.0,0.0
10.1149/1.1566019,5.014705882,312.45,1.860040568,PF6,0.45,0.55,0.0,0.0,0.0,0.0
10.1149/1.1566019,6.882352941,322.35,1.858378409,PF6,0.45,0.55,0.0,0.0,0.0,0.0
10.1149/1.1566019,9.0,332.15,1.854321614,PF6,0.45,0.55,0.0,0.0,0.0,0.0
10.1149/1.1566019,0.808823529,282.85,2.08457291,PF6,0.45,0.55,0.0,0.0,0.0,0.0
10.1149/1.1566019,1.573529412,292.65,2.083107956,PF6,0.45,0.55,0.0,0.0,0.0,0.0
10.1149/1.1566019,2.602941176,302.55,2.081135903,PF6,0.45,0.55,0.0,0.0,0.0,0.0
10.1149/1.1566019,4.029411765,312.45,2.080318909,PF6,0.45,0.55,0.0,0.0,0.0,0.0
10.1149/1.1566019,5.75,322.35,2.077022763,PF6,0.45,0.55,0.0,0.0,0.0,0.0
10.1149/1.1566019,7.720588235,332.15,2.071331981,PF6,0.45,0.55,0.0,0.0,0.0,0.0
10.1149/1.1566019,0.5,302.55,2.272903989,PF6,0.45,0.55,0.0,0.0,0.0,0.0
10.1149/1.1566019,1.044117647,312.45,2.271861618,PF6,0.45,0.55,0.0,0.0,0.0,0.0
10.1149/1.1566019,1.985294118,322.35,2.268142889,PF6,0.45,0.55,0.0,0.0,0.0,0.0
10.1149/1.1566019,3.176470588,332.15,2.265860942,PF6,0.45,0.55,0.0,0.0,0.0,0.0
10.1149/1.1566019,0.40711265,233.75,0.279727615,PF6,0.0,1.0,0.0,0.0,0.0,0.0
10.1149/1.1566019,0.714661516,243.65,0.284389464,PF6,0.0,1.0,0.0,0.0,0.0,0.0
10.1149/1.1566019,1.191568712,253.35,0.284905598,PF6,0.0,1.0,0.0,0.0,0.0,0.0
10.1149/1.1566019,1.776297826,263.15,0.281209417,PF6,0.0,1.0,0.0,0.0,0.0,0.0
10.1149/1.1566019,2.453198362,272.95,0.281941993,PF6,0.0,1.0,0.0,0.0,0.0,0.0
10.1149/1.1566019,3.237787619,282.85,0.282791116,PF6,0.0,1.0,0.0,0.0,0.0,0.0
10.1149/1.1566019,4.099164197,292.65,0.288052346,PF6,0.0,1.0,0.0,0.0,0.0,0.0
10.1149/1.1566019,5.037594486,302.55,0.289067963,PF6,0.0,1.0,0.0,0.0,0.0,0.0
10.1149/1.1566019,5.976091372,312.45,0.28791915,PF6,0.0,1.0,0.0,0.0,0.0,0.0
10.1149/1.1566019,6.991442176,322.35,0.289018015,PF6,0.0,1.0,0.0,0.0,0.0,0.0
10.1149/1.1566019,8.05294529,332.15,0.290166828,PF6,0.0,1.0,0.0,0.0,0.0,0.0
10.1149/1.1566019,0.418967067,233.75,0.394459059,PF6,0.0,1.0,0.0,0.0,0.0,0.0
10.1149/1.1566019,0.803636243,243.65,0.392710865,PF6,0.0,1.0,0.0,0.0,0.0,0.0
10.1149/1.1566019,1.311311645,253.35,0.393260298,PF6,0.0,1.0,0.0,0.0,0.0,0.0
10.1149/1.1566019,2.018780593,263.15,0.400519463,PF6,0.0,1.0,0.0,0.0,0.0,0.0
10.1149/1.1566019,2.849655356,272.95,0.397089674,PF6,0.0,1.0,0.0,0.0,0.0,0.0
10.1149/1.1566019,3.803469748,282.85,0.398121941,PF6,0.0,1.0,0.0,0.0,0.0,0.0
10.1149/1.1566019,4.89567447,292.65,0.401468483,PF6,0.0,1.0,0.0,0.0,0.0,0.0
10.1149/1.1566019,6.018780593,302.55,0.400519463,PF6,0.0,1.0,0.0,0.0,0.0,0.0
10.1149/1.1566019,7.234124738,312.45,0.401834771,PF6,0.0,1.0,0.0,0.0,0.0,0.0
10.1149/1.1566019,8.48017049,322.35,0.405347807,PF6,0.0,1.0,0.0,0.0,0.0,0.0
10.1149/1.1566019,9.803136759,332.15,0.408944091,PF6,0.0,1.0,0.0,0.0,0.0,0.0
10.1149/1.1566019,0.370217442,233.75,0.478821884,PF6,0.0,1.0,0.0,0.0,0.0,0.0
10.1149/1.1566019,0.785654823,243.65,0.477106989,PF6,0.0,1.0,0.0,0.0,0.0,0.0
10.1149/1.1566019,1.370250741,253.35,0.477739669,PF6,0.0,1.0,0.0,0.0,0.0,0.0
10.1149/1.1566019,2.093303586,263.15,0.478522194,PF6,0.0,1.0,0.0,0.0,0.0,0.0
10.1149/1.1566019,3.016349772,272.95,0.479521161,PF6,0.0,1.0,0.0,0.0,0.0,0.0
10.1149/1.1566019,4.077919483,282.85,0.478505544,PF6,0.0,1.0,0.0,0.0,0.0,0.0
10.1149/1.1566019,5.216276514,292.65,0.481902035,PF6,0.0,1.0,0.0,0.0,0.0,0.0
10.1149/1.1566019,6.477772968,302.55,0.48326729,PF6,0.0,1.0,0.0,0.0,0.0,0.0
10.1149/1.1566019,7.83157404,312.45,0.484732443,PF6,0.0,1.0,0.0,0.0,0.0,0.0
10.1149/1.1566019,9.277746329,322.35,0.484133063,PF6,0.0,1.0,0.0,0.0,0.0,0.0
10.1149/1.1566019,10.72378542,332.15,0.487862542,PF6,0.0,1.0,0.0,0.0,0.0,0.0
10.1149/1.1566019,0.352169425,233.75,0.565382438,PF6,0.0,1.0,0.0,0.0,0.0,0.0
10.1149/1.1566019,0.752089508,243.65,0.567979754,PF6,0.0,1.0,0.0,0.0,0.0,0.0
10.1149/1.1566019,1.32136792,253.35,0.566431354,PF6,0.0,1.0,0.0,0.0,0.0,0.0
10.1149/1.1566019,2.090506477,263.15,0.569428257,PF6,0.0,1.0,0.0,0.0,0.0,0.0
10.1149/1.1566019,3.044254271,272.95,0.572624954,PF6,0.0,1.0,0.0,0.0,0.0,0.0
10.1149/1.1566019,4.1826779,282.85,0.573857014,PF6,0.0,1.0,0.0,0.0,0.0,0.0
10.1149/1.1566019,5.444240951,292.65,0.57305784,PF6,0.0,1.0,0.0,0.0,0.0,0.0
10.1149/1.1566019,6.813359528,302.55,0.576704072,PF6,0.0,1.0,0.0,0.0,0.0,0.0
10.1149/1.1566019,8.321134827,312.45,0.57400686,PF6,0.0,1.0,0.0,0.0,0.0,0.0
10.1149/1.1566019,9.859478539,322.35,0.577836236,PF6,0.0,1.0,0.0,0.0,0.0,0.0
10.1149/1.1566019,11.45935866,332.15,0.58173221,PF6,0.0,1.0,0.0,0.0,0.0,0.0
10.1149/1.1566019,0.318204522,233.75,0.669241783,PF6,0.0,1.0,0.0,0.0,0.0,0.0
10.1149/1.1566019,0.687556192,243.65,0.66531251,PF6,0.0,1.0,0.0,0.0,0.0,0.0
10.1149/1.1566019,1.241317305,253.35,0.668076321,PF6,0.0,1.0,0.0,0.0,0.0,0.0
10.1149/1.1566019,2.025973161,263.15,0.666761014,PF6,0.0,1.0,0.0,0.0,0.0,0.0
10.1149/1.1566019,3.025939862,272.95,0.667843229,PF6,0.0,1.0,0.0,0.0,0.0,0.0
10.1149/1.1566019,4.179680996,282.85,0.671256368,PF6,0.0,1.0,0.0,0.0,0.0,0.0
10.1149/1.1566019,5.548732976,292.65,0.677067031,PF6,0.0,1.0,0.0,0.0,0.0,0.0
10.1149/1.1566019,7.025740069,302.55,0.674336519,PF6,0.0,1.0,0.0,0.0,0.0,0.0
10.1149/1.1566019,8.579534481,312.45,0.676018115,PF6,0.0,1.0,0.0,0.0,0.0,0.0
10.1149/1.1566019,10.28710333,322.35,0.680030635,PF6,0.0,1.0,0.0,0.0,0.0,0.0
10.1149/1.1566019,12.04089108,332.15,0.681928674,PF6,0.0,1.0,0.0,0.0,0.0,0.0
10.1149/1.1566019,0.237887516,233.75,0.779544471,PF6,0.0,1.0,0.0,0.0,0.0,0.0
10.1149/1.1566019,0.607172588,243.65,0.777779628,PF6,0.0,1.0,0.0,0.0,0.0,0.0
10.1149/1.1566019,1.130165496,253.35,0.78051014,PF6,0.0,1.0,0.0,0.0,0.0,0.0
10.1149/1.1566019,1.883919949,263.15,0.783490393,PF6,0.0,1.0,0.0,0.0,0.0,0.0
10.1149/1.1566019,2.899270754,272.95,0.784589258,PF6,0.0,1.0,0.0,0.0,0.0,0.0
10.1149/1.1566019,4.099230795,282.85,0.785887916,PF6,0.0,1.0,0.0,0.0,0.0,0.0
10.1149/1.1566019,5.46841597,292.65,0.787369718,PF6,0.0,1.0,0.0,0.0,0.0,0.0
10.1149/1.1566019,7.00682628,302.55,0.789034664,PF6,0.0,1.0,0.0,0.0,0.0,0.0
10.1149/1.1566019,8.699144218,312.45,0.788701675,PF6,0.0,1.0,0.0,0.0,0.0,0.0
10.1149/1.1566019,10.48363358,322.35,0.792797443,PF6,0.0,1.0,0.0,0.0,0.0,0.0
10.1149/1.1566019,12.31434185,332.15,0.794778729,PF6,0.0,1.0,0.0,0.0,0.0,0.0
10.1149/1.1566019,0.172421831,233.75,0.907179248,PF6,0.0,1.0,0.0,0.0,0.0,0.0
10.1149/1.1566019,0.480103893,243.65,0.907512237,PF6,0.0,1.0,0.0,0.0,0.0,0.0
10.1149/1.1566019,0.956944491,253.35,0.910192801,PF6,0.0,1.0,0.0,0.0,0.0,0.0
10.1149/1.1566019,1.664679831,263.15,0.908794246,PF6,0.0,1.0,0.0,0.0,0.0,0.0
10.1149/1.1566019,2.649195831,272.95,0.912024242,PF6,0.0,1.0,0.0,0.0,0.0,0.0
10.1149/1.1566019,3.864606573,282.85,0.911175119,PF6,0.0,1.0,0.0,0.0,0.0,0.0
10.1149/1.1566019,5.264559955,292.65,0.91269022,PF6,0.0,1.0,0.0,0.0,0.0,0.0
10.1149/1.1566019,6.818221171,302.55,0.918700676,PF6,0.0,1.0,0.0,0.0,0.0,0.0
10.1149/1.1566019,8.541307316,312.45,0.918400986,PF6,0.0,1.0,0.0,0.0,0.0,0.0
