Repository: hacortesp/LELiBMDLab

`LLE-MDLab` Li-ion Liquid Electrolyte Molecular Dynamics Lab (LLE-MDLab) is a Python-based command-line workflow designed to construct molecular models of electrolytes composed of LiPF₆ salt and one or more organic carbonate solvents parameterized with the TraPPE force field.

Given a target box size, salt concentration, and solvent composition, the code computes the number of ion pairs and solvent molecules, generates an initial configuration using Packmol, optionally rescales ionic charges, and prepares a fully self-contained GROMACS simulation directory.

File: Q_Optimization/calisol23_filtered_for_md.csv (part 9 of 13)
doi,conductivity_mScm,temperature_K,concentration_molkg,salt,EC,PC,DMC,EMC,DEC,DME
10.1149/1.1566019,10.43361859,322.35,0.918284439,PF6,0.0,1.0,0.0,0.0,0.0,0.0
10.1149/1.1566019,12.34118078,332.15,0.922513403,PF6,0.0,1.0,0.0,0.0,0.0,0.0
10.1149/1.1566019,0.075521961,233.75,1.056425027,PF6,0.0,1.0,0.0,0.0,0.0,0.0
10.1149/1.1566019,0.352369218,243.65,1.058889148,PF6,0.0,1.0,0.0,0.0,0.0,0.0
10.1149/1.1566019,0.721521095,253.35,1.061453165,PF6,0.0,1.0,0.0,0.0,0.0,0.0
10.1149/1.1566019,1.367653425,263.15,1.062152442,PF6,0.0,1.0,0.0,0.0,0.0,0.0
10.1149/1.1566019,2.290766208,272.95,1.06098698,PF6,0.0,1.0,0.0,0.0,0.0,0.0
10.1149/1.1566019,3.413805734,282.85,1.062202391,PF6,0.0,1.0,0.0,0.0,0.0,0.0
10.1149/1.1566019,4.798241817,292.65,1.068029703,PF6,0.0,1.0,0.0,0.0,0.0,0.0
10.1149/1.1566019,6.321334621,302.55,1.067513569,PF6,0.0,1.0,0.0,0.0,0.0,0.0
10.1149/1.1566019,8.121208085,312.45,1.071625986,PF6,0.0,1.0,0.0,0.0,0.0,0.0
10.1149/1.1566019,9.998201858,322.35,1.069328361,PF6,0.0,1.0,0.0,0.0,0.0,0.0
10.1149/1.1566019,11.98268456,332.15,1.073640571,PF6,0.0,1.0,0.0,0.0,0.0,0.0
10.1149/1.1566019,0.070194133,233.75,1.229579435,PF6,0.0,1.0,0.0,0.0,0.0,0.0
10.1149/1.1566019,0.19320036,243.65,1.23187706,PF6,0.0,1.0,0.0,0.0,0.0,0.0
10.1149/1.1566019,0.485564916,253.35,1.23002897,PF6,0.0,1.0,0.0,0.0,0.0,0.0
10.1149/1.1566019,1.024008525,263.15,1.230611701,PF6,0.0,1.0,0.0,0.0,0.0,0.0
10.1149/1.1566019,1.793213679,272.95,1.231444174,PF6,0.0,1.0,0.0,0.0,0.0,0.0
10.1149/1.1566019,2.854650195,282.85,1.234757417,PF6,0.0,1.0,0.0,0.0,0.0,0.0
10.1149/1.1566019,4.146848257,292.65,1.238320402,PF6,0.0,1.0,0.0,0.0,0.0,0.0
10.1149/1.1566019,5.669941061,302.55,1.237804269,PF6,0.0,1.0,0.0,0.0,0.0,0.0
10.1149/1.1566019,7.362192401,312.45,1.23963571,PF6,0.0,1.0,0.0,0.0,0.0,0.0
10.1149/1.1566019,9.238986381,322.35,1.243831374,PF6,0.0,1.0,0.0,0.0,0.0,0.0
10.1149/1.1566019,11.28513869,332.15,1.243881323,PF6,0.0,1.0,0.0,0.0,0.0,0.0
10.1149/1.1566019,0.434108527,233.75,0.45017067,PF6,0.15,0.85,0.0,0.0,0.0,0.0
10.1149/1.1566019,0.790697674,243.65,0.445688583,PF6,0.15,0.85,0.0,0.0,0.0,0.0
10.1149/1.1566019,1.395348837,253.35,0.44918174,PF6,0.15,0.85,0.0,0.0,0.0,0.0
10.1149/1.1566019,2.15503876,263.15,0.446342553,PF6,0.15,0.85,0.0,0.0,0.0,0.0
10.1149/1.1566019,3.03875969,272.95,0.449548601,PF6,0.15,0.85,0.0,0.0,0.0,0.0
10.1149/1.1566019,4.093023256,282.85,0.446406355,PF6,0.15,0.85,0.0,0.0,0.0,0.0
10.1149/1.1566019,5.224806202,292.65,0.443184356,PF6,0.15,0.85,0.0,0.0,0.0,0.0
10.1149/1.1566019,6.465116279,302.55,0.446023543,PF6,0.15,0.85,0.0,0.0,0.0,0.0
10.1149/1.1566019,7.813953488,312.45,0.442578237,PF6,0.15,0.85,0.0,0.0,0.0,0.0
10.1149/1.1566019,9.224806202,322.35,0.441126743,PF6,0.15,0.85,0.0,0.0,0.0,0.0
10.1149/1.1566019,10.62015504,332.15,0.437633585,PF6,0.15,0.85,0.0,0.0,0.0,0.0
10.1149/1.1566019,0.356589147,233.75,0.569591986,PF6,0.15,0.85,0.0,0.0,0.0,0.0
10.1149/1.1566019,0.80620155,243.65,0.571187035,PF6,0.15,0.85,0.0,0.0,0.0,0.0
10.1149/1.1566019,1.379844961,253.35,0.570596867,PF6,0.15,0.85,0.0,0.0,0.0,0.0
10.1149/1.1566019,2.186046512,263.15,0.565652216,PF6,0.15,0.85,0.0,0.0,0.0,0.0
10.1149/1.1566019,3.162790698,272.95,0.566704948,PF6,0.15,0.85,0.0,0.0,0.0,0.0
10.1149/1.1566019,4.310077519,282.85,0.565524612,PF6,0.15,0.85,0.0,0.0,0.0,0.0
10.1149/1.1566019,5.612403101,292.65,0.56418477,PF6,0.15,0.85,0.0,0.0,0.0,0.0
10.1149/1.1566019,7.007751938,302.55,0.562749226,PF6,0.15,0.85,0.0,0.0,0.0,0.0
10.1149/1.1566019,8.542635659,312.45,0.561170128,PF6,0.15,0.85,0.0,0.0,0.0,0.0
10.1149/1.1566019,10.09302326,322.35,0.565747918,PF6,0.15,0.85,0.0,0.0,0.0,0.0
10.1149/1.1566019,11.75193798,332.15,0.561983603,PF6,0.15,0.85,0.0,0.0,0.0,0.0
10.1149/1.1566019,0.325581395,233.75,0.691023064,PF6,0.15,0.85,0.0,0.0,0.0,0.0
10.1149/1.1566019,0.744186047,243.65,0.688534788,PF6,0.15,0.85,0.0,0.0,0.0,0.0
10.1149/1.1566019,1.302325581,253.35,0.690018184,PF6,0.15,0.85,0.0,0.0,0.0,0.0
10.1149/1.1566019,2.124031008,263.15,0.687115194,PF6,0.15,0.85,0.0,0.0,0.0,0.0
10.1149/1.1566019,3.147286822,272.95,0.686062462,PF6,0.15,0.85,0.0,0.0,0.0,0.0
10.1149/1.1566019,4.372093023,282.85,0.686859987,PF6,0.15,0.85,0.0,0.0,0.0,0.0
10.1149/1.1566019,5.736434109,292.65,0.685456344,PF6,0.15,0.85,0.0,0.0,0.0,0.0
10.1149/1.1566019,7.255813953,302.55,0.681835582,PF6,0.15,0.85,0.0,0.0,0.0,0.0
10.1149/1.1566019,8.930232558,312.45,0.682170543,PF6,0.15,0.85,0.0,0.0,0.0,0.0
10.1149/1.1566019,10.60465116,322.35,0.676332663,PF6,0.15,0.85,0.0,0.0,0.0,0.0
10.1149/1.1566019,12.40310078,332.15,0.678597633,PF6,0.15,0.85,0.0,0.0,0.0,0.0
10.1149/1.1566019,0.263565891,233.75,0.824831722,PF6,0.15,0.85,0.0,0.0,0.0,0.0
10.1149/1.1566019,0.589147287,243.65,0.824496762,PF6,0.15,0.85,0.0,0.0,0.0,0.0
10.1149/1.1566019,1.131782946,253.35,0.821880882,PF6,0.15,0.85,0.0,0.0,0.0,0.0
10.1149/1.1566019,1.937984496,263.15,0.821051456,PF6,0.15,0.85,0.0,0.0,0.0,0.0
10.1149/1.1566019,2.96124031,272.95,0.817941111,PF6,0.15,0.85,0.0,0.0,0.0,0.0
10.1149/1.1566019,4.201550388,282.85,0.818722685,PF6,0.15,0.85,0.0,0.0,0.0,0.0
10.1149/1.1566019,5.612403101,292.65,0.819328803,PF6,0.15,0.85,0.0,0.0,0.0,0.0
10.1149/1.1566019,7.224806202,302.55,0.811497113,PF6,0.15,0.85,0.0,0.0,0.0,0.0
10.1149/1.1566019,9.007751938,312.45,0.81172042,PF6,0.15,0.85,0.0,0.0,0.0,0.0
10.1149/1.1566019,10.82170543,322.35,0.811911826,PF6,0.15,0.85,0.0,0.0,0.0,0.0
10.1149/1.1566019,12.74418605,332.15,0.811991578,PF6,0.15,0.85,0.0,0.0,0.0,0.0
10.1149/1.1566019,0.046511628,243.65,1.699540626,PF6,0.15,0.85,0.0,0.0,0.0,0.0
10.1149/1.1566019,0.217054264,253.35,1.699365171,PF6,0.15,0.85,0.0,0.0,0.0,0.0
10.1149/1.1566019,0.449612403,263.15,1.699125913,PF6,0.15,0.85,0.0,0.0,0.0,0.0
10.1149/1.1566019,0.837209302,272.95,1.698727151,PF6,0.15,0.85,0.0,0.0,0.0,0.0
10.1149/1.1566019,1.581395349,282.85,1.697961527,PF6,0.15,0.85,0.0,0.0,0.0,0.0
10.1149/1.1566019,2.604651163,292.65,1.701024021,PF6,0.15,0.85,0.0,0.0,0.0,0.0
10.1149/1.1566019,3.84496124,302.55,1.695632756,PF6,0.15,0.85,0.0,0.0,0.0,0.0
10.1149/1.1566019,5.395348837,312.45,1.69609532,PF6,0.15,0.85,0.0,0.0,0.0,0.0
10.1149/1.1566019,7.162790698,322.35,1.694276964,PF6,0.15,0.85,0.0,0.0,0.0,0.0
10.1149/1.1566019,9.131782946,332.15,1.690193639,PF6,0.15,0.85,0.0,0.0,0.0,0.0
10.1149/1.1566019,0.015503876,243.65,1.911506683,PF6,0.15,0.85,0.0,0.0,0.0,0.0
10.1149/1.1566019,0.15503876,253.35,1.913420742,PF6,0.15,0.85,0.0,0.0,0.0,0.0
10.1149/1.1566019,0.310077519,263.15,1.911203624,PF6,0.15,0.85,0.0,0.0,0.0,0.0
10.1149/1.1566019,0.573643411,272.95,1.910932466,PF6,0.15,0.85,0.0,0.0,0.0,0.0
10.1149/1.1566019,1.131782946,282.85,1.910358248,PF6,0.15,0.85,0.0,0.0,0.0,0.0
10.1149/1.1566019,1.891472868,292.65,1.907519061,PF6,0.15,0.85,0.0,0.0,0.0,0.0
10.1149/1.1566019,2.976744186,302.55,1.90846014,PF6,0.15,0.85,0.0,0.0,0.0,0.0
10.1149/1.1566019,4.356589147,312.45,1.907040546,PF6,0.15,0.85,0.0,0.0,0.0,0.0
10.1149/1.1566019,5.953488372,322.35,1.905397646,PF6,0.15,0.85,0.0,0.0,0.0,0.0
10.1149/1.1566019,7.798449612,332.15,1.901441924,PF6,0.15,0.85,0.0,0.0,0.0,0.0
10.1149/1.1566019,0.834645669,233.75,0.241877704,PF6,0.0,0.4,0.0,0.0,0.6,0.0
10.1149/1.1566019,1.196850394,243.65,0.244537845,PF6,0.0,0.4,0.0,0.0,0.6,0.0
10.1149/1.1566019,1.637795276,253.35,0.245034404,PF6,0.0,0.4,0.0,0.0,0.6,0.0
10.1149/1.1566019,2.125984252,263.15,0.245584167,PF6,0.0,0.4,0.0,0.0,0.6,0.0
10.1149/1.1566019,2.677165354,272.95,0.246204866,PF6,0.0,0.4,0.0,0.0,0.6,0.0
10.1149/1.1566019,3.275590551,282.85,0.249131021,PF6,0.0,0.4,0.0,0.0,0.6,0.0
10.1149/1.1566019,3.842519685,292.65,0.249769454,PF6,0.0,0.4,0.0,0.0,0.6,0.0
10.1149/1.1566019,4.472440945,302.55,0.250478825,PF6,0.0,0.4,0.0,0.0,0.6,0.0
10.1149/1.1566019,5.086614173,312.45,0.253422714,PF6,0.0,0.4,0.0,0.0,0.6,0.0
10.1149/1.1566019,5.716535433,322.35,0.254132085,PF6,0.0,0.4,0.0,0.0,0.6,0.0
10.1149/1.1566019,6.330708661,332.15,0.252571469,PF6,0.0,0.4,0.0,0.0,0.6,0.0
10.1149/1.1566019,0.929133858,233.75,0.363605732,PF6,0.0,0.4,0.0,0.0,0.6,0.0
10.1149/1.1566019,1.417322835,243.65,0.366407746,PF6,0.0,0.4,0.0,0.0,0.6,0.0
10.1149/1.1566019,1.937007874,253.35,0.364740725,PF6,0.0,0.4,0.0,0.0,0.6,0.0
10.1149/1.1566019,2.614173228,263.15,0.367755551,PF6,0.0,0.4,0.0,0.0,0.6,0.0
10.1149/1.1566019,3.338582677,272.95,0.364066823,PF6,0.0,0.4,0.0,0.0,0.6,0.0
10.1149/1.1566019,4.094488189,282.85,0.369422572,PF6,0.0,0.4,0.0,0.0,0.6,0.0
10.1149/1.1566019,4.850393701,292.65,0.370273817,PF6,0.0,0.4,0.0,0.0,0.6,0.0
10.1149/1.1566019,5.669291339,302.55,0.371195999,PF6,0.0,0.4,0.0,0.0,0.6,0.0
10.1149/1.1566019,6.472440945,312.45,0.369848195,PF6,0.0,0.4,0.0,0.0,0.6,0.0
10.1149/1.1566019,7.322834646,322.35,0.373058097,PF6,0.0,0.4,0.0,0.0,0.6,0.0
10.1149/1.1566019,8.125984252,332.15,0.373962545,PF6,0.0,0.4,0.0,0.0,0.6,0.0
10.1149/1.1566019,0.976377953,233.75,0.451496772,PF6,0.0,0.4,0.0,0.0,0.6,0.0
10.1149/1.1566019,1.496062992,243.65,0.449829751,PF6,0.0,0.4,0.0,0.0,0.6,0.0
10.1149/1.1566019,2.141732283,253.35,0.450556856,PF6,0.0,0.4,0.0,0.0,0.6,0.0
10.1149/1.1566019,2.866141732,263.15,0.451372632,PF6,0.0,0.4,0.0,0.0,0.6,0.0
10.1149/1.1566019,3.669291339,272.95,0.45227708,PF6,0.0,0.4,0.0,0.0,0.6,0.0
10.1149/1.1566019,4.535433071,282.85,0.453252465,PF6,0.0,0.4,0.0,0.0,0.6,0.0
10.1149/1.1566019,5.433070866,292.65,0.452011066,PF6,0.0,0.4,0.0,0.0,0.6,0.0
10.1149/1.1566019,6.346456693,302.55,0.457544158,PF6,0.0,0.4,0.0,0.0,0.6,0.0
10.1149/1.1566019,7.244094488,312.45,0.458555012,PF6,0.0,0.4,0.0,0.0,0.6,0.0
10.1149/1.1566019,8.188976378,322.35,0.457366816,PF6,0.0,0.4,0.0,0.0,0.6,0.0
10.1149/1.1566019,9.133858268,332.15,0.462935376,PF6,0.0,0.4,0.0,0.0,0.6,0.0
10.1149/1.1566019,0.992125984,233.75,0.537100092,PF6,0.0,0.4,0.0,0.0,0.6,0.0
10.1149/1.1566019,1.543307087,243.65,0.539973044,PF6,0.0,0.4,0.0,0.0,0.6,0.0
10.1149/1.1566019,2.220472441,253.35,0.538483365,PF6,0.0,0.4,0.0,0.0,0.6,0.0
10.1149/1.1566019,3.023622047,263.15,0.541640065,PF6,0.0,0.4,0.0,0.0,0.6,0.0
10.1149/1.1566019,3.874015748,272.95,0.542597716,PF6,0.0,0.4,0.0,0.0,0.6,0.0
10.1149/1.1566019,4.850393701,282.85,0.541444988,PF6,0.0,0.4,0.0,0.0,0.6,0.0
10.1149/1.1566019,5.826771654,292.65,0.547049018,PF6,0.0,0.4,0.0,0.0,0.6,0.0
10.1149/1.1566019,6.881889764,302.55,0.545984961,PF6,0.0,0.4,0.0,0.0,0.6,0.0
10.1149/1.1566019,7.874015748,312.45,0.549354473,PF6,0.0,0.4,0.0,0.0,0.6,0.0
10.1149/1.1566019,8.94488189,322.35,0.552812655,PF6,0.0,0.4,0.0,0.0,0.6,0.0
10.1149/1.1566019,9.968503937,332.15,0.55171313,PF6,0.0,0.4,0.0,0.0,0.6,0.0
10.1149/1.1566019,0.976377953,233.75,0.636181457,PF6,0.0,0.4,0.0,0.0,0.6,0.0
10.1149/1.1566019,1.559055118,243.65,0.636837625,PF6,0.0,0.4,0.0,0.0,0.6,0.0
10.1149/1.1566019,2.283464567,253.35,0.637653401,PF6,0.0,0.4,0.0,0.0,0.6,0.0
10.1149/1.1566019,3.086614173,263.15,0.638557849,PF6,0.0,0.4,0.0,0.0,0.6,0.0
10.1149/1.1566019,4.062992126,272.95,0.641909626,PF6,0.0,0.4,0.0,0.0,0.6,0.0
10.1149/1.1566019,5.102362205,282.85,0.643080088,PF6,0.0,0.4,0.0,0.0,0.6,0.0
10.1149/1.1566019,6.173228346,292.65,0.642033766,PF6,0.0,0.4,0.0,0.0,0.6,0.0
10.1149/1.1566019,7.25984252,302.55,0.643257431,PF6,0.0,0.4,0.0,0.0,0.6,0.0
10.1149/1.1566019,8.42519685,312.45,0.646822019,PF6,0.0,0.4,0.0,0.0,0.6,0.0
10.1149/1.1566019,9.559055118,322.35,0.650351139,PF6,0.0,0.4,0.0,0.0,0.6,0.0
10.1149/1.1566019,10.66141732,332.15,0.651592537,PF6,0.0,0.4,0.0,0.0,0.6,0.0
10.1149/1.1566019,0.897637795,233.75,0.746453146,PF6,0.0,0.4,0.0,0.0,0.6,0.0
10.1149/1.1566019,1.464566929,243.65,0.749343832,PF6,0.0,0.4,0.0,0.0,0.6,0.0
10.1149/1.1566019,2.236220472,253.35,0.747960559,PF6,0.0,0.4,0.0,0.0,0.6,0.0
10.1149/1.1566019,3.133858268,263.15,0.751223665,PF6,0.0,0.4,0.0,0.0,0.6,0.0
10.1149/1.1566019,4.11023622,272.95,0.752323189,PF6,0.0,0.4,0.0,0.0,0.6,0.0
10.1149/1.1566019,5.212598425,282.85,0.753564588,PF6,0.0,0.4,0.0,0.0,0.6,0.0
10.1149/1.1566019,6.409448819,292.65,0.759416897,PF6,0.0,0.4,0.0,0.0,0.6,0.0
10.1149/1.1566019,7.559055118,302.55,0.760711499,PF6,0.0,0.4,0.0,0.0,0.6,0.0
10.1149/1.1566019,8.803149606,312.45,0.755355749,PF6,0.0,0.4,0.0,0.0,0.6,0.0
10.1149/1.1566019,10.03149606,322.35,0.761243527,PF6,0.0,0.4,0.0,0.0,0.6,0.0
10.1149/1.1566019,11.24409449,332.15,0.762609066,PF6,0.0,0.4,0.0,0.0,0.6,0.0
10.1149/1.1566019,0.787401575,233.75,0.883716394,PF6,0.0,0.4,0.0,0.0,0.6,0.0
10.1149/1.1566019,1.354330709,243.65,0.882102575,PF6,0.0,0.4,0.0,0.0,0.6,0.0
10.1149/1.1566019,2.11023622,253.35,0.885206072,PF6,0.0,0.4,0.0,0.0,0.6,0.0
10.1149/1.1566019,3.039370079,263.15,0.886252394,PF6,0.0,0.4,0.0,0.0,0.6,0.0
10.1149/1.1566019,4.078740157,272.95,0.885170604,PF6,0.0,0.4,0.0,0.0,0.6,0.0
10.1149/1.1566019,5.196850394,282.85,0.888681989,PF6,0.0,0.4,0.0,0.0,0.6,0.0
10.1149/1.1566019,6.456692913,292.65,0.890100731,PF6,0.0,0.4,0.0,0.0,0.6,0.0
10.1149/1.1566019,7.732283465,302.55,0.887032702,PF6,0.0,0.4,0.0,0.0,0.6,0.0
10.1149/1.1566019,9.007874016,312.45,0.892973682,PF6,0.0,0.4,0.0,0.0,0.6,0.0
10.1149/1.1566019,10.33070866,322.35,0.894463361,PF6,0.0,0.4,0.0,0.0,0.6,0.0
10.1149/1.1566019,11.65354331,332.15,0.898205292,PF6,0.0,0.4,0.0,0.0,0.6,0.0
10.1149/1.1566019,0.661417323,233.75,1.045736682,PF6,0.0,0.4,0.0,0.0,0.6,0.0
10.1149/1.1566019,1.212598425,243.65,1.048609633,PF6,0.0,0.4,0.0,0.0,0.6,0.0
10.1149/1.1566019,1.921259843,253.35,1.044903171,PF6,0.0,0.4,0.0,0.0,0.6,0.0
10.1149/1.1566019,2.803149606,263.15,1.04589629,PF6,0.0,0.4,0.0,0.0,0.6,0.0
10.1149/1.1566019,3.874015748,272.95,1.049354473,PF6,0.0,0.4,0.0,0.0,0.6,0.0
10.1149/1.1566019,5.05511811,282.85,1.052936795,PF6,0.0,0.4,0.0,0.0,0.6,0.0
10.1149/1.1566019,6.31496063,292.65,1.054355537,PF6,0.0,0.4,0.0,0.0,0.6,0.0
10.1149/1.1566019,7.653543307,302.55,1.05586295,PF6,0.0,0.4,0.0,0.0,0.6,0.0
10.1149/1.1566019,9.007874016,312.45,1.055135845,PF6,0.0,0.4,0.0,0.0,0.6,0.0
10.1149/1.1566019,10.40944882,322.35,1.058966447,PF6,0.0,0.4,0.0,0.0,0.6,0.0
10.1149/1.1566019,11.81102362,332.15,1.060544797,PF6,0.0,0.4,0.0,0.0,0.6,0.0
10.1149/1.1566019,0.488188976,233.75,1.230226289,PF6,0.0,0.4,0.0,0.0,0.6,0.0
10.1149/1.1566019,0.94488189,243.65,1.230740583,PF6,0.0,0.4,0.0,0.0,0.6,0.0
10.1149/1.1566019,1.622047244,253.35,1.231503157,PF6,0.0,0.4,0.0,0.0,0.6,0.0
10.1149/1.1566019,2.472440945,263.15,1.23471306,PF6,0.0,0.4,0.0,0.0,0.6,0.0
10.1149/1.1566019,3.464566929,272.95,1.238082571,PF6,0.0,0.4,0.0,0.0,0.6,0.0
10.1149/1.1566019,4.661417323,282.85,1.232673619,PF6,0.0,0.4,0.0,0.0,0.6,0.0
10.1149/1.1566019,5.952755906,292.65,1.234127829,PF6,0.0,0.4,0.0,0.0,0.6,0.0
10.1149/1.1566019,7.291338583,302.55,1.235635242,PF6,0.0,0.4,0.0,0.0,0.6,0.0
10.1149/1.1566019,8.708661417,312.45,1.24173583,PF6,0.0,0.4,0.0,0.0,0.6,0.0
10.1149/1.1566019,10.15748031,322.35,1.243367383,PF6,0.0,0.4,0.0,0.0,0.6,0.0
10.1149/1.1566019,11.63779528,332.15,1.245034404,PF6,0.0,0.4,0.0,0.0,0.6,0.0
10.1149/1.1566019,0.330708661,233.75,1.455274172,PF6,0.0,0.4,0.0,0.0,0.6,0.0
10.1149/1.1566019,0.708661417,243.65,1.455699794,PF6,0.0,0.4,0.0,0.0,0.6,0.0
10.1149/1.1566019,1.212598425,253.35,1.456267291,PF6,0.0,0.4,0.0,0.0,0.6,0.0
10.1149/1.1566019,1.952755906,263.15,1.459353054,PF6,0.0,0.4,0.0,0.0,0.6,0.0
10.1149/1.1566019,2.881889764,272.95,1.460399376,PF6,0.0,0.4,0.0,0.0,0.6,0.0
10.1149/1.1566019,4.015748031,282.85,1.461676243,PF6,0.0,0.4,0.0,0.0,0.6,0.0
10.1149/1.1566019,5.228346457,292.65,1.465294034,PF6,0.0,0.4,0.0,0.0,0.6,0.0
10.1149/1.1566019,6.645669291,302.55,1.464637866,PF6,0.0,0.4,0.0,0.0,0.6,0.0
10.1149/1.1566019,8.062992126,312.45,1.468486203,PF6,0.0,0.4,0.0,0.0,0.6,0.0
10.1149/1.1566019,9.496062992,322.35,1.467847769,PF6,0.0,0.4,0.0,0.0,0.6,0.0
10.1149/1.1566019,10.96062992,332.15,1.469497056,PF6,0.0,0.4,0.0,0.0,0.6,0.0
10.1149/1.1566019,0.173228346,233.75,1.709601334,PF6,0.0,0.4,0.0,0.0,0.6,0.0
10.1149/1.1566019,0.456692913,243.65,1.707668298,PF6,0.0,0.4,0.0,0.0,0.6,0.0
10.1149/1.1566019,0.866141732,253.35,1.710381641,PF6,0.0,0.4,0.0,0.0,0.6,0.0
10.1149/1.1566019,1.527559055,263.15,1.708874229,PF6,0.0,0.4,0.0,0.0,0.6,0.0
10.1149/1.1566019,2.362204724,272.95,1.712066397,PF6,0.0,0.4,0.0,0.0,0.6,0.0
10.1149/1.1566019,3.354330709,282.85,1.710931404,PF6,0.0,0.4,0.0,0.0,0.6,0.0
10.1149/1.1566019,4.488188976,292.65,1.718965028,PF6,0.0,0.4,0.0,0.0,0.6,0.0
10.1149/1.1566019,5.779527559,302.55,1.718166986,PF6,0.0,0.4,0.0,0.0,0.6,0.0
10.1149/1.1566019,7.149606299,312.45,1.72196212,PF6,0.0,0.4,0.0,0.0,0.6,0.0
10.1149/1.1566019,8.598425197,322.35,1.723593672,PF6,0.0,0.4,0.0,0.0,0.6,0.0
10.1149/1.1566019,10.11023622,332.15,1.725296162,PF6,0.0,0.4,0.0,0.0,0.6,0.0
10.1149/1.1566019,0.11023622,233.75,1.923494361,PF6,0.0,0.4,0.0,0.0,0.6,0.0
10.1149/1.1566019,0.330708661,243.65,1.92374264,PF6,0.0,0.4,0.0,0.0,0.6,0.0
10.1149/1.1566019,0.598425197,253.35,1.926296375,PF6,0.0,0.4,0.0,0.0,0.6,0.0
10.1149/1.1566019,1.118110236,263.15,1.924629354,PF6,0.0,0.4,0.0,0.0,0.6,0.0
10.1149/1.1566019,1.811023622,272.95,1.925409662,PF6,0.0,0.4,0.0,0.0,0.6,0.0
10.1149/1.1566019,2.677165354,282.85,1.926385046,PF6,0.0,0.4,0.0,0.0,0.6,0.0
10.1149/1.1566019,3.732283465,292.65,1.927573243,PF6,0.0,0.4,0.0,0.0,0.6,0.0
10.1149/1.1566019,4.866141732,302.55,1.92885011,PF6,0.0,0.4,0.0,0.0,0.6,0.0
10.1149/1.1566019,6.204724409,312.45,1.934862027,PF6,0.0,0.4,0.0,0.0,0.6,0.0
10.1149/1.1566019,7.606299213,322.35,1.936440377,PF6,0.0,0.4,0.0,0.0,0.6,0.0
10.1149/1.1566019,9.05511811,332.15,1.933567426,PF6,0.0,0.4,0.0,0.0,0.6,0.0
10.1149/1.1566019,0.822321429,233.75,0.263265306,PF6,0.0,0.5,0.0,0.0,0.5,0.0
10.1149/1.1566019,1.255229592,243.65,0.264477041,PF6,0.0,0.5,0.0,0.0,0.5,0.0
10.1149/1.1566019,1.7625,253.35,0.261256378,PF6,0.0,0.5,0.0,0.0,0.5,0.0
10.1149/1.1566019,2.359566327,263.15,0.262117347,PF6,0.0,0.5,0.0,0.0,0.5,0.0
10.1149/1.1566019,3.031122449,272.95,0.260682398,PF6,0.0,0.5,0.0,0.0,0.5,0.0
10.1149/1.1566019,3.702806122,282.85,0.261383929,PF6,0.0,0.5,0.0,0.0,0.5,0.0
10.1149/1.1566019,4.44872449,292.65,0.255516582,PF6,0.0,0.5,0.0,0.0,0.5,0.0
10.1149/1.1566019,5.239923469,302.55,0.25809949,PF6,0.0,0.5,0.0,0.0,0.5,0.0
10.1149/1.1566019,6.015943878,312.45,0.256441327,PF6,0.0,0.5,0.0,0.0,0.5,0.0
10.1149/1.1566019,6.821938776,322.35,0.256855867,PF6,0.0,0.5,0.0,0.0,0.5,0.0
10.1149/1.1566019,7.597831633,332.15,0.253061224,PF6,0.0,0.5,0.0,0.0,0.5,0.0
10.1149/1.1566019,0.94872449,233.75,0.380516582,PF6,0.0,0.5,0.0,0.0,0.5,0.0
10.1149/1.1566019,1.41122449,243.65,0.377391582,PF6,0.0,0.5,0.0,0.0,0.5,0.0
10.1149/1.1566019,2.067984694,253.35,0.378125,PF6,0.0,0.5,0.0,0.0,0.5,0.0
10.1149/1.1566019,2.814285714,263.15,0.378667092,PF6,0.0,0.5,0.0,0.0,0.5,0.0
10.1149/1.1566019,3.63494898,272.95,0.374776786,PF6,0.0,0.5,0.0,0.0,0.5,0.0
10.1149/1.1566019,4.500510204,282.85,0.372927296,PF6,0.0,0.5,0.0,0.0,0.5,0.0
10.1149/1.1566019,5.455739796,292.65,0.373022959,PF6,0.0,0.5,0.0,0.0,0.5,0.0
10.1149/1.1566019,6.410586735,302.55,0.366709184,PF6,0.0,0.5,0.0,0.0,0.5,0.0
10.1149/1.1566019,7.410714286,312.45,0.368845663,PF6,0.0,0.5,0.0,0.0,0.5,0.0
10.1149/1.1566019,8.440433673,322.35,0.366645408,PF6,0.0,0.5,0.0,0.0,0.5,0.0
10.1149/1.1566019,9.410459184,332.15,0.364572704,PF6,0.0,0.5,0.0,0.0,0.5,0.0
10.1149/1.1566019,0.968239796,233.75,0.457397959,PF6,0.0,0.5,0.0,0.0,0.5,0.0
10.1149/1.1566019,1.505612245,243.65,0.45838648,PF6,0.0,0.5,0.0,0.0,0.5,0.0
10.1149/1.1566019,2.162372449,253.35,0.459119898,PF6,0.0,0.5,0.0,0.0,0.5,0.0
10.1149/1.1566019,2.983163265,263.15,0.457366071,PF6,0.0,0.5,0.0,0.0,0.5,0.0
10.1149/1.1566019,3.923341837,272.95,0.455357143,PF6,0.0,0.5,0.0,0.0,0.5,0.0
10.1149/1.1566019,4.878061224,282.85,0.446906888,PF6,0.0,0.5,0.0,0.0,0.5,0.0
10.1149/1.1566019,5.937882653,292.65,0.448915816,PF6,0.0,0.5,0.0,0.0,0.5,0.0
10.1149/1.1566019,7.027423469,302.55,0.44872449,PF6,0.0,0.5,0.0,0.0,0.5,0.0
10.1149/1.1566019,8.161479592,312.45,0.444164541,PF6,0.0,0.5,0.0,0.0,0.5,0.0
10.1149/1.1566019,9.280867347,322.35,0.443909439,PF6,0.0,0.5,0.0,0.0,0.5,0.0
10.1149/1.1566019,10.37028061,332.15,0.441581633,PF6,0.0,0.5,0.0,0.0,0.5,0.0
10.1149/1.1566019,0.944005102,233.75,0.551466837,PF6,0.0,0.5,0.0,0.0,0.5,0.0
10.1149/1.1566019,1.540943878,243.65,0.550191327,PF6,0.0,0.5,0.0,0.0,0.5,0.0
10.1149/1.1566019,2.272193878,253.35,0.548628827,PF6,0.0,0.5,0.0,0.0,0.5,0.0
10.1149/1.1566019,3.122959184,263.15,0.548947704,PF6,0.0,0.5,0.0,0.0,0.5,0.0
10.1149/1.1566019,4.122704082,272.95,0.544674745,PF6,0.0,0.5,0.0,0.0,0.5,0.0
10.1149/1.1566019,5.212117347,282.85,0.542346939,PF6,0.0,0.5,0.0,0.0,0.5,0.0
10.1149/1.1566019,6.361479592,292.65,0.544164541,PF6,0.0,0.5,0.0,0.0,0.5,0.0
10.1149/1.1566019,7.510459184,302.55,0.539572704,PF6,0.0,0.5,0.0,0.0,0.5,0.0
10.1149/1.1566019,8.763903061,312.45,0.534757653,PF6,0.0,0.5,0.0,0.0,0.5,0.0
10.1149/1.1566019,9.972831633,322.35,0.534311224,PF6,0.0,0.5,0.0,0.0,0.5,0.0
10.1149/1.1566019,11.21147959,332.15,0.531664541,PF6,0.0,0.5,0.0,0.0,0.5,0.0
10.1149/1.1566019,0.920153061,233.75,0.651945153,PF6,0.0,0.5,0.0,0.0,0.5,0.0
10.1149/1.1566019,1.517219388,243.65,0.652806122,PF6,0.0,0.5,0.0,0.0,0.5,0.0
10.1149/1.1566019,2.263265306,253.35,0.649075255,PF6,0.0,0.5,0.0,0.0,0.5,0.0
10.1149/1.1566019,3.20369898,263.15,0.651339286,PF6,0.0,0.5,0.0,0.0,0.5,0.0
10.1149/1.1566019,4.233290816,272.95,0.647002551,PF6,0.0,0.5,0.0,0.0,0.5,0.0
10.1149/1.1566019,5.397321429,282.85,0.644515306,PF6,0.0,0.5,0.0,0.0,0.5,0.0
10.1149/1.1566019,6.635841837,292.65,0.639732143,PF6,0.0,0.5,0.0,0.0,0.5,0.0
10.1149/1.1566019,7.919387755,302.55,0.639126276,PF6,0.0,0.5,0.0,0.0,0.5,0.0
10.1149/1.1566019,9.23252551,312.45,0.634183673,PF6,0.0,0.5,0.0,0.0,0.5,0.0
10.1149/1.1566019,10.59056122,322.35,0.631281888,PF6,0.0,0.5,0.0,0.0,0.5,0.0
10.1149/1.1566019,11.93367347,332.15,0.62841199,PF6,0.0,0.5,0.0,0.0,0.5,0.0
10.1149/1.1566019,0.822321429,233.75,0.763265306,PF6,0.0,0.5,0.0,0.0,0.5,0.0
10.1149/1.1566019,1.449107143,243.65,0.76192602,PF6,0.0,0.5,0.0,0.0,0.5,0.0
10.1149/1.1566019,2.225127551,253.35,0.760267857,PF6,0.0,0.5,0.0,0.0,0.5,0.0
10.1149/1.1566019,3.120280612,263.15,0.754081633,PF6,0.0,0.5,0.0,0.0,0.5,0.0
10.1149/1.1566019,4.254846939,272.95,0.758067602,PF6,0.0,0.5,0.0,0.0,0.5,0.0
10.1149/1.1566019,5.463647959,282.85,0.755484694,PF6,0.0,0.5,0.0,0.0,0.5,0.0
10.1149/1.1566019,6.777040816,292.65,0.754815051,PF6,0.0,0.5,0.0,0.0,0.5,0.0
10.1149/1.1566019,8.164795918,302.55,0.74971301,PF6,0.0,0.5,0.0,0.0,0.5,0.0
10.1149/1.1566019,9.58252551,312.45,0.746683673,PF6,0.0,0.5,0.0,0.0,0.5,0.0
10.1149/1.1566019,11.05994898,322.35,0.743526786,PF6,0.0,0.5,0.0,0.0,0.5,0.0
10.1149/1.1566019,12.46288265,332.15,0.742665816,PF6,0.0,0.5,0.0,0.0,0.5,0.0
10.1149/1.1566019,0.740561224,233.75,0.893781888,PF6,0.0,0.5,0.0,0.0,0.5,0.0
10.1149/1.1566019,1.32244898,243.65,0.890401786,PF6,0.0,0.5,0.0,0.0,0.5,0.0
10.1149/1.1566019,2.068622449,253.35,0.888807398,PF6,0.0,0.5,0.0,0.0,0.5,0.0
10.1149/1.1566019,3.008673469,263.15,0.88466199,PF6,0.0,0.5,0.0,0.0,0.5,0.0
10.1149/1.1566019,4.172831633,272.95,0.884311224,PF6,0.0,0.5,0.0,0.0,0.5,0.0
10.1149/1.1566019,5.411607143,282.85,0.88380102,PF6,0.0,0.5,0.0,0.0,0.5,0.0
10.1149/1.1566019,6.769387755,292.65,0.876626276,PF6,0.0,0.5,0.0,0.0,0.5,0.0
10.1149/1.1566019,8.232142857,302.55,0.877774235,PF6,0.0,0.5,0.0,0.0,0.5,0.0
10.1149/1.1566019,9.694642857,312.45,0.874649235,PF6,0.0,0.5,0.0,0.0,0.5,0.0
10.1149/1.1566019,11.23163265,322.35,0.869228316,PF6,0.0,0.5,0.0,0.0,0.5,0.0
10.1149/1.1566019,12.76887755,332.15,0.868080357,PF6,0.0,0.5,0.0,0.0,0.5,0.0
10.1149/1.1566019,0.57130102,233.75,1.058673469,PF6,0.0,0.5,0.0,0.0,0.5,0.0
10.1149/1.1566019,1.138392857,243.65,1.057461735,PF6,0.0,0.5,0.0,0.0,0.5,0.0
10.1149/1.1566019,1.810076531,253.35,1.058163265,PF6,0.0,0.5,0.0,0.0,0.5,0.0
10.1149/1.1566019,2.720408163,263.15,1.056218112,PF6,0.0,0.5,0.0,0.0,0.5,0.0
10.1149/1.1566019,3.839540816,272.95,1.051690051,PF6,0.0,0.5,0.0,0.0,0.5,0.0
10.1149/1.1566019,5.152806122,282.85,1.048883929,PF6,0.0,0.5,0.0,0.0,0.5,0.0
10.1149/1.1566019,6.540688776,292.65,1.045918367,PF6,0.0,0.5,0.0,0.0,0.5,0.0
10.1149/1.1566019,8.003316327,302.55,1.044929847,PF6,0.0,0.5,0.0,0.0,0.5,0.0
10.1149/1.1566019,9.585076531,312.45,1.039413265,PF6,0.0,0.5,0.0,0.0,0.5,0.0
10.1149/1.1566019,11.15216837,322.35,1.038201531,PF6,0.0,0.5,0.0,0.0,0.5,0.0
10.1149/1.1566019,12.77882653,332.15,1.034725765,PF6,0.0,0.5,0.0,0.0,0.5,0.0
10.1149/1.1566019,0.434183673,233.75,1.261957908,PF6,0.0,0.5,0.0,0.0,0.5,0.0
10.1149/1.1566019,0.867091837,243.65,1.263169643,PF6,0.0,0.5,0.0,0.0,0.5,0.0
10.1149/1.1566019,1.434183673,253.35,1.261957908,PF6,0.0,0.5,0.0,0.0,0.5,0.0
10.1149/1.1566019,2.314540816,263.15,1.257940051,PF6,0.0,0.5,0.0,0.0,0.5,0.0
10.1149/1.1566019,3.329336735,272.95,1.255771684,PF6,0.0,0.5,0.0,0.0,0.5,0.0
10.1149/1.1566019,4.508418367,282.85,1.255389031,PF6,0.0,0.5,0.0,0.0,0.5,0.0
10.1149/1.1566019,5.955994898,292.65,1.252295918,PF6,0.0,0.5,0.0,0.0,0.5,0.0
10.1149/1.1566019,7.463265306,302.55,1.249075255,PF6,0.0,0.5,0.0,0.0,0.5,0.0
10.1149/1.1566019,9.045153061,312.45,1.245695153,PF6,0.0,0.5,0.0,0.0,0.5,0.0
10.1149/1.1566019,10.67206633,322.35,1.246492347,PF6,0.0,0.5,0.0,0.0,0.5,0.0
10.1149/1.1566019,12.3880102,332.15,1.238552296,PF6,0.0,0.5,0.0,0.0,0.5,0.0
10.1149/1.1566019,0.313010204,233.75,1.482302296,PF6,0.0,0.5,0.0,0.0,0.5,0.0
10.1149/1.1566019,0.581632653,243.65,1.481728316,PF6,0.0,0.5,0.0,0.0,0.5,0.0
10.1149/1.1566019,1.089158163,253.35,1.482780612,PF6,0.0,0.5,0.0,0.0,0.5,0.0
10.1149/1.1566019,1.835204082,263.15,1.479049745,PF6,0.0,0.5,0.0,0.0,0.5,0.0
10.1149/1.1566019,2.715816327,272.95,1.479304847,PF6,0.0,0.5,0.0,0.0,0.5,0.0
10.1149/1.1566019,3.864923469,282.85,1.47684949,PF6,0.0,0.5,0.0,0.0,0.5,0.0
10.1149/1.1566019,5.222831633,292.65,1.471811224,PF6,0.0,0.5,0.0,0.0,0.5,0.0
10.1149/1.1566019,6.655739796,302.55,1.473022959,PF6,0.0,0.5,0.0,0.0,0.5,0.0
10.1149/1.1566019,8.267346939,312.45,1.467442602,PF6,0.0,0.5,0.0,0.0,0.5,0.0
10.1149/1.1566019,9.878954082,322.35,1.461862245,PF6,0.0,0.5,0.0,0.0,0.5,0.0
10.1149/1.1566019,11.46096939,332.15,1.460618622,PF6,0.0,0.5,0.0,0.0,0.5,0.0
10.1149/1.1566019,0.207780612,233.75,1.719706633,PF6,0.0,0.5,0.0,0.0,0.5,0.0
10.1149/1.1566019,0.431632653,243.65,1.719228316,PF6,0.0,0.5,0.0,0.0,0.5,0.0
10.1149/1.1566019,0.804846939,253.35,1.720567602,PF6,0.0,0.5,0.0,0.0,0.5,0.0
10.1149/1.1566019,1.401913265,263.15,1.721428571,PF6,0.0,0.5,0.0,0.0,0.5,0.0
10.1149/1.1566019,2.207780612,272.95,1.719706633,PF6,0.0,0.5,0.0,0.0,0.5,0.0
10.1149/1.1566019,3.17755102,282.85,1.713360969,PF6,0.0,0.5,0.0,0.0,0.5,0.0
10.1149/1.1566019,4.401530612,292.65,1.715019133,PF6,0.0,0.5,0.0,0.0,0.5,0.0
10.1149/1.1566019,5.744642857,302.55,1.712149235,PF6,0.0,0.5,0.0,0.0,0.5,0.0
10.1149/1.1566019,7.296811224,312.45,1.710969388,PF6,0.0,0.5,0.0,0.0,0.5,0.0
10.1149/1.1566019,8.803826531,322.35,1.703475765,PF6,0.0,0.5,0.0,0.0,0.5,0.0
10.1149/1.1566019,10.52002551,332.15,1.699808673,PF6,0.0,0.5,0.0,0.0,0.5,0.0
10.1149/1.1566019,0.160586735,233.75,1.929209184,PF6,0.0,0.5,0.0,0.0,0.5,0.0
10.1149/1.1566019,0.354591837,243.65,1.928794643,PF6,0.0,0.5,0.0,0.0,0.5,0.0
10.1149/1.1566019,0.563392857,253.35,1.926211735,PF6,0.0,0.5,0.0,0.0,0.5,0.0
10.1149/1.1566019,1.026147959,263.15,1.927359694,PF6,0.0,0.5,0.0,0.0,0.5,0.0
10.1149/1.1566019,1.697704082,272.95,1.925924745,PF6,0.0,0.5,0.0,0.0,0.5,0.0
10.1149/1.1566019,2.563520408,282.85,1.928348214,PF6,0.0,0.5,0.0,0.0,0.5,0.0
10.1149/1.1566019,3.638010204,292.65,1.926052296,PF6,0.0,0.5,0.0,0.0,0.5,0.0
10.1149/1.1566019,4.876530612,302.55,1.921269133,PF6,0.0,0.5,0.0,0.0,0.5,0.0
10.1149/1.1566019,6.264795918,312.45,1.92471301,PF6,0.0,0.5,0.0,0.0,0.5,0.0
10.1149/1.1566019,7.786989796,322.35,1.921460459,PF6,0.0,0.5,0.0,0.0,0.5,0.0
10.1149/1.1566019,9.353571429,332.15,1.911702806,PF6,0.0,0.5,0.0,0.0,0.5,0.0
10.1149/1.1566019,0.71367266,233.75,0.299839752,PF6,0.0,0.7,0.0,0.0,0.3,0.0
10.1149/1.1566019,1.169156391,243.65,0.303601499,PF6,0.0,0.7,0.0,0.0,0.3,0.0
10.1149/1.1566019,1.707262752,253.35,0.305720028,PF6,0.0,0.7,0.0,0.0,0.3,0.0
10.1149/1.1566019,2.383508067,263.15,0.310350915,PF6,0.0,0.7,0.0,0.0,0.3,0.0
10.1149/1.1566019,3.156173611,272.95,0.313392906,PF6,0.0,0.7,0.0,0.0,0.3,0.0
10.1149/1.1566019,3.928676191,282.85,0.31446575,PF6,0.0,0.7,0.0,0.0,0.3,0.0
10.1149/1.1566019,4.880873486,292.65,0.320183063,PF6,0.0,0.7,0.0,0.0,0.3,0.0
10.1149/1.1566019,5.804986691,302.55,0.319884296,PF6,0.0,0.7,0.0,0.0,0.3,0.0
10.1149/1.1566019,6.784779184,312.45,0.32571025,PF6,0.0,0.7,0.0,0.0,0.3,0.0
10.1149/1.1566019,7.736813515,322.35,0.329458417,PF6,0.0,0.7,0.0,0.0,0.3,0.0
10.1149/1.1566019,8.813189201,332.15,0.335664621,PF6,0.0,0.7,0.0,0.0,0.3,0.0
10.1149/1.1566019,0.763050682,233.75,0.396490847,PF6,0.0,0.7,0.0,0.0,0.3,0.0
10.1149/1.1566019,1.287522408,243.65,0.4005242,PF6,0.0,0.7,0.0,0.0,0.3,0.0
10.1149/1.1566019,1.880656201,253.35,0.400890869,PF6,0.0,0.7,0.0,0.0,0.3,0.0
10.1149/1.1566019,2.694877506,263.15,0.406064968,PF6,0.0,0.7,0.0,0.0,0.3,0.0
10.1149/1.1566019,3.564126243,272.95,0.409487207,PF6,0.0,0.7,0.0,0.0,0.3,0.0
10.1149/1.1566019,4.516160574,282.85,0.413235374,PF6,0.0,0.7,0.0,0.0,0.3,0.0
10.1149/1.1566019,5.606170895,292.65,0.417526753,PF6,0.0,0.7,0.0,0.0,0.3,0.0
10.1149/1.1566019,6.765332174,302.55,0.424058884,PF6,0.0,0.7,0.0,0.0,0.3,0.0
10.1149/1.1566019,7.883100657,312.45,0.430428051,PF6,0.0,0.7,0.0,0.0,0.3,0.0
10.1149/1.1566019,9.110761041,322.35,0.431324352,PF6,0.0,0.7,0.0,0.0,0.3,0.0
10.1149/1.1566019,10.20109729,332.15,0.439554022,PF6,0.0,0.7,0.0,0.0,0.3,0.0
10.1149/1.1566019,0.770058124,233.75,0.481164105,PF6,0.0,0.7,0.0,0.0,0.3,0.0
10.1149/1.1566019,1.308164485,243.65,0.483282633,PF6,0.0,0.7,0.0,0.0,0.3,0.0
10.1149/1.1566019,1.984246836,253.35,0.485944375,PF6,0.0,0.7,0.0,0.0,0.3,0.0
10.1149/1.1566019,2.83953501,263.15,0.487343147,PF6,0.0,0.7,0.0,0.0,0.3,0.0
10.1149/1.1566019,3.777934706,272.95,0.493006138,PF6,0.0,0.7,0.0,0.0,0.3,0.0
10.1149/1.1566019,4.895703189,282.85,0.499375306,PF6,0.0,0.7,0.0,0.0,0.3,0.0
10.1149/1.1566019,6.054538541,292.65,0.501969146,PF6,0.0,0.7,0.0,0.0,0.3,0.0
10.1149/1.1566019,7.324080613,302.55,0.508935847,PF6,0.0,0.7,0.0,0.0,0.3,0.0
10.1149/1.1566019,8.579825086,312.45,0.515848226,PF6,0.0,0.7,0.0,0.0,0.3,0.0
10.1149/1.1566019,9.98701722,322.35,0.519419849,PF6,0.0,0.7,0.0,0.0,0.3,0.0
10.1149/1.1566019,11.31174969,332.15,0.526603835,PF6,0.0,0.7,0.0,0.0,0.3,0.0
10.1149/1.1566019,0.77722853,233.75,0.567806508,PF6,0.0,0.7,0.0,0.0,0.3,0.0
10.1149/1.1566019,1.273616166,243.65,0.565823782,PF6,0.0,0.7,0.0,0.0,0.3,0.0
10.1149/1.1566019,1.977456679,253.35,0.570563311,PF6,0.0,0.7,0.0,0.0,0.3,0.0
10.1149/1.1566019,2.901732848,263.15,0.57223369,PF6,0.0,0.7,0.0,0.0,0.3,0.0
10.1149/1.1566019,3.895485904,272.95,0.580083112,PF6,0.0,0.7,0.0,0.0,0.3,0.0
10.1149/1.1566019,5.123472215,282.85,0.584917703,PF6,0.0,0.7,0.0,0.0,0.3,0.0
10.1149/1.1566019,6.337497963,292.65,0.587728828,PF6,0.0,0.7,0.0,0.0,0.3,0.0
10.1149/1.1566019,7.565810202,302.55,0.596501711,PF6,0.0,0.7,0.0,0.0,0.3,0.0
10.1149/1.1566019,9.097180727,312.45,0.600562225,PF6,0.0,0.7,0.0,0.0,0.3,0.0
10.1149/1.1566019,10.49057526,322.35,0.604079526,PF6,0.0,0.7,0.0,0.0,0.3,0.0
10.1149/1.1566019,12.02227171,332.15,0.612078331,PF6,0.0,0.7,0.0,0.0,0.3,0.0
10.1149/1.1566019,0.688793525,233.75,0.665883535,PF6,0.0,0.7,0.0,0.0,0.3,0.0
10.1149/1.1566019,1.226899886,243.65,0.668002064,PF6,0.0,0.7,0.0,0.0,0.3,0.0
10.1149/1.1566019,1.958172633,253.35,0.670881091,PF6,0.0,0.7,0.0,0.0,0.3,0.0
10.1149/1.1566019,2.910532892,263.15,0.678567548,PF6,0.0,0.7,0.0,0.0,0.3,0.0
10.1149/1.1566019,4.014177848,272.95,0.680944103,PF6,0.0,0.7,0.0,0.0,0.3,0.0
10.1149/1.1566019,5.214568961,282.85,0.685670053,PF6,0.0,0.7,0.0,0.0,0.3,0.0
10.1149/1.1566019,6.608289424,292.65,0.693125645,PF6,0.0,0.7,0.0,0.0,0.3,0.0
10.1149/1.1566019,7.891466131,302.55,0.698177522,PF6,0.0,0.7,0.0,0.0,0.3,0.0
10.1149/1.1566019,9.574610245,312.45,0.70283557,PF6,0.0,0.7,0.0,0.0,0.3,0.0
10.1149/1.1566019,11.1063067,322.35,0.710834374,PF6,0.0,0.7,0.0,0.0,0.3,0.0
10.1149/1.1566019,12.76201858,332.15,0.717352925,PF6,0.0,0.7,0.0,0.0,0.3,0.0
10.1149/1.1566019,0.629420392,233.75,0.781791515,PF6,0.0,0.7,0.0,0.0,0.3,0.0
10.1149/1.1566019,1.167526753,243.65,0.783910044,PF6,0.0,0.7,0.0,0.0,0.3,0.0
10.1149/1.1566019,1.898636536,253.35,0.784819925,PF6,0.0,0.7,0.0,0.0,0.3,0.0
10.1149/1.1566019,2.795317508,263.15,0.786381661,PF6,0.0,0.7,0.0,0.0,0.3,0.0
10.1149/1.1566019,3.913411918,272.95,0.796689119,PF6,0.0,0.7,0.0,0.0,0.3,0.0
10.1149/1.1566019,5.293334782,282.85,0.804090391,PF6,0.0,0.7,0.0,0.0,0.3,0.0
10.1149/1.1566019,6.755554348,292.65,0.805910153,PF6,0.0,0.7,0.0,0.0,0.3,0.0
10.1149/1.1566019,8.176707045,302.55,0.811505242,PF6,0.0,0.7,0.0,0.0,0.3,0.0
10.1149/1.1566019,9.804986691,312.45,0.819884296,PF6,0.0,0.7,0.0,0.0,0.3,0.0
10.1149/1.1566019,11.40518225,322.35,0.82224727,PF6,0.0,0.7,0.0,0.0,0.3,0.0
10.1149/1.1566019,13.14384269,332.15,0.831060894,PF6,0.0,0.7,0.0,0.0,0.3,0.0
10.1149/1.1566019,0.543918735,233.75,0.915313162,PF6,0.0,0.7,0.0,0.0,0.3,0.0
10.1149/1.1566019,0.999076539,243.65,0.915136618,PF6,0.0,0.7,0.0,0.0,0.3,0.0
10.1149/1.1566019,1.70242816,253.35,0.913968711,PF6,0.0,0.7,0.0,0.0,0.3,0.0
10.1149/1.1566019,2.599435059,263.15,0.919468738,PF6,0.0,0.7,0.0,0.0,0.3,0.0
10.1149/1.1566019,3.758433375,272.95,0.924031724,PF6,0.0,0.7,0.0,0.0,0.3,0.0
10.1149/1.1566019,5.055570645,282.85,0.931107067,PF6,0.0,0.7,0.0,0.0,0.3,0.0
10.1149/1.1566019,6.531913738,292.65,0.936919442,PF6,0.0,0.7,0.0,0.0,0.3,0.0
10.1149/1.1566019,8.160193384,302.55,0.945298495,PF6,0.0,0.7,0.0,0.0,0.3,0.0
10.1149/1.1566019,9.843174534,312.45,0.947987397,PF6,0.0,0.7,0.0,0.0,0.3,0.0
10.1149/1.1566019,11.56820034,322.35,0.958715846,PF6,0.0,0.7,0.0,0.0,0.3,0.0
10.1149/1.1566019,13.36188821,332.15,0.965777609,PF6,0.0,0.7,0.0,0.0,0.3,0.0
10.1149/1.1566019,0.391384649,233.75,1.072192949,PF6,0.0,0.7,0.0,0.0,0.3,0.0
10.1149/1.1566019,0.819273182,243.65,1.075846054,PF6,0.0,0.7,0.0,0.0,0.3,0.0
10.1149/1.1566019,1.412569939,253.35,1.078181868,PF6,0.0,0.7,0.0,0.0,0.3,0.0
10.1149/1.1566019,2.267695149,263.15,1.077611494,PF6,0.0,0.7,0.0,0.0,0.3,0.0
10.1149/1.1566019,3.371666033,272.95,1.08392634,PF6,0.0,0.7,0.0,0.0,0.3,0.0
10.1149/1.1566019,4.682763866,282.85,1.093025151,PF6,0.0,0.7,0.0,0.0,0.3,0.0
10.1149/1.1566019,6.158781031,292.65,1.094899234,PF6,0.0,0.7,0.0,0.0,0.3,0.0
10.1149/1.1566019,7.800858276,302.55,1.103332609,PF6,0.0,0.7,0.0,0.0,0.3,0.0
10.1149/1.1566019,9.498125917,312.45,1.111983269,PF6,0.0,0.7,0.0,0.0,0.3,0.0
10.1149/1.1566019,11.30561139,322.35,1.119099354,PF6,0.0,0.7,0.0,0.0,0.3,0.0
10.1149/1.1566019,13.19588245,332.15,1.126541366,PF6,0.0,0.7,0.0,0.0,0.3,0.0
10.1149/1.1566019,0.296322451,233.75,1.256858059,PF6,0.0,0.7,0.0,0.0,0.3,0.0
10.1149/1.1566019,0.599869629,243.65,1.258053126,PF6,0.0,0.7,0.0,0.0,0.3,0.0
10.1149/1.1566019,1.096583193,253.35,1.260008691,PF6,0.0,0.7,0.0,0.0,0.3,0.0
10.1149/1.1566019,1.841653539,263.15,1.262942039,PF6,0.0,0.7,0.0,0.0,0.3,0.0
10.1149/1.1566019,2.807485469,272.95,1.266744527,PF6,0.0,0.7,0.0,0.0,0.3,0.0
10.1149/1.1566019,4.03547178,282.85,1.271579119,PF6,0.0,0.7,0.0,0.0,0.3,0.0
10.1149/1.1566019,5.525775436,292.65,1.27941496,PF6,0.0,0.7,0.0,0.0,0.3,0.0
10.1149/1.1566019,7.084741159,302.55,1.283584116,PF6,0.0,0.7,0.0,0.0,0.3,0.0
10.1149/1.1566019,8.837036232,312.45,1.290482916,PF6,0.0,0.7,0.0,0.0,0.3,0.0
10.1149/1.1566019,10.50670868,322.35,1.299024933,PF6,0.0,0.7,0.0,0.0,0.3,0.0
10.1149/1.1566019,12.58998316,332.15,1.305258298,PF6,0.0,0.7,0.0,0.0,0.3,0.0
10.1149/1.1566019,0.217502309,233.75,1.471114672,PF6,0.0,0.7,0.0,0.0,0.3,0.0
10.1149/1.1566019,0.452061492,243.65,1.472038134,PF6,0.0,0.7,0.0,0.0,0.3,0.0
10.1149/1.1566019,0.796838503,253.35,1.471427019,PF6,0.0,0.7,0.0,0.0,0.3,0.0
10.1149/1.1566019,1.348742463,263.15,1.47359987,PF6,0.0,0.7,0.0,0.0,0.3,0.0
10.1149/1.1566019,2.231951763,272.95,1.479045576,PF6,0.0,0.7,0.0,0.0,0.3,0.0
10.1149/1.1566019,3.321962084,282.85,1.483336955,PF6,0.0,0.7,0.0,0.0,0.3,0.0
10.1149/1.1566019,4.632571025,292.65,1.486528329,PF6,0.0,0.7,0.0,0.0,0.3,0.0
10.1149/1.1566019,6.178228041,302.55,1.4965506,PF6,0.0,0.7,0.0,0.0,0.3,0.0
10.1149/1.1566019,7.833776957,312.45,1.501100005,PF6,0.0,0.7,0.0,0.0,0.3,0.0
10.1149/1.1566019,9.655222989,322.35,1.510239557,PF6,0.0,0.7,0.0,0.0,0.3,0.0
10.1149/1.1566019,11.49030366,332.15,1.517464284,PF6,0.0,0.7,0.0,0.0,0.3,0.0
10.1149/1.1566019,0.948090758,243.65,0.448076923,PF6,0.6,0.4,0.0,0.0,0.0,0.0
10.1149/1.1566019,1.566795794,253.35,0.448076923,PF6,0.6,0.4,0.0,0.0,0.0,0.0
10.1149/1.1566019,2.37255119,263.15,0.448076923,PF6,0.6,0.4,0.0,0.0,0.0,0.0
10.1149/1.1566019,3.336635307,272.95,0.45,PF6,0.6,0.4,0.0,0.0,0.0,0.0
10.1149/1.1566019,4.444548976,282.85,0.45,PF6,0.6,0.4,0.0,0.0,0.0,0.0
10.1149/1.1566019,5.65318207,292.65,0.45,PF6,0.6,0.4,0.0,0.0,0.0,0.0
10.1149/1.1566019,6.991311566,302.55,0.45,PF6,0.6,0.4,0.0,0.0,0.0,0.0
10.1149/1.1566019,8.372495849,312.45,0.446153846,PF6,0.6,0.4,0.0,0.0,0.0,0.0
10.1149/1.1566019,9.854731599,322.35,0.453846154,PF6,0.6,0.4,0.0,0.0,0.0,0.0
10.1149/1.1566019,11.3510238,332.15,0.45,PF6,0.6,0.4,0.0,0.0,0.0,0.0
10.1149/1.1566019,0.476867737,233.75,0.573076923,PF6,0.6,0.4,0.0,0.0,0.0,0.0
10.1149/1.1566019,0.908467072,243.65,0.571153846,PF6,0.6,0.4,0.0,0.0,0.0,0.0
10.1149/1.1566019,1.570448257,253.35,0.575,PF6,0.6,0.4,0.0,0.0,0.0,0.0
10.1149/1.1566019,2.419258439,263.15,0.571153846,PF6,0.6,0.4,0.0,0.0,0.0,0.0
10.1149/1.1566019,3.49839513,272.95,0.571153846,PF6,0.6,0.4,0.0,0.0,0.0,0.0
10.1149/1.1566019,4.750138351,282.85,0.569230769,PF6,0.6,0.4,0.0,0.0,0.0,0.0
10.1149/1.1566019,6.117100166,292.65,0.571153846,PF6,0.6,0.4,0.0,0.0,0.0,0.0
10.1149/1.1566019,7.613447703,302.55,0.569230769,PF6,0.6,0.4,0.0,0.0,0.0,0.0
10.1149/1.1566019,9.253735473,312.45,0.569230769,PF6,0.6,0.4,0.0,0.0,0.0,0.0
10.1149/1.1566019,10.93713337,322.35,0.567307692,PF6,0.6,0.4,0.0,0.0,0.0,0.0
10.1149/1.1566019,12.69275042,332.15,0.575,PF6,0.6,0.4,0.0,0.0,0.0,0.0
10.1149/1.1566019,0.393801882,233.75,0.686538462,PF6,0.6,0.4,0.0,0.0,0.0,0.0
10.1149/1.1566019,0.811123409,243.65,0.688461538,PF6,0.6,0.4,0.0,0.0,0.0,0.0
10.1149/1.1566019,1.458550083,253.35,0.686538462,PF6,0.6,0.4,0.0,0.0,0.0,0.0
10.1149/1.1566019,2.336247925,263.15,0.686538462,PF6,0.6,0.4,0.0,0.0,0.0,0.0
10.1149/1.1566019,3.458605423,272.95,0.688461538,PF6,0.6,0.4,0.0,0.0,0.0,0.0
10.1149/1.1566019,4.79673492,282.85,0.688461538,PF6,0.6,0.4,0.0,0.0,0.0,0.0
10.1149/1.1566019,6.293248478,292.65,0.692307692,PF6,0.6,0.4,0.0,0.0,0.0,0.0
10.1149/1.1566019,7.918981738,302.55,0.686538462,PF6,0.6,0.4,0.0,0.0,0.0,0.0
10.1149/1.1566019,9.717542889,312.45,0.686538462,PF6,0.6,0.4,0.0,0.0,0.0,0.0
10.1149/1.1566019,11.63121195,322.35,0.686538462,PF6,0.6,0.4,0.0,0.0,0.0,0.0
10.1149/1.1566019,13.47299391,332.15,0.688461538,PF6,0.6,0.4,0.0,0.0,0.0,0.0
10.1149/1.1566019,0.311123409,233.75,0.813461538,PF6,0.6,0.4,0.0,0.0,0.0,0.0
10.1149/1.1566019,0.714001107,243.65,0.813461538,PF6,0.6,0.4,0.0,0.0,0.0,0.0
10.1149/1.1566019,1.318317654,253.35,0.813461538,PF6,0.6,0.4,0.0,0.0,0.0,0.0
10.1149/1.1566019,2.196181516,263.15,0.819230769,PF6,0.6,0.4,0.0,0.0,0.0,0.0
10.1149/1.1566019,3.303984505,272.95,0.815384615,PF6,0.6,0.4,0.0,0.0,0.0,0.0
10.1149/1.1566019,4.642169341,282.85,0.817307692,PF6,0.6,0.4,0.0,0.0,0.0,0.0
10.1149/1.1566019,6.195960155,292.65,0.811538462,PF6,0.6,0.4,0.0,0.0,0.0,0.0
10.1149/1.1566019,7.908190371,302.55,0.811538462,PF6,0.6,0.4,0.0,0.0,0.0,0.0
10.1149/1.1566019,9.807526287,312.45,0.813461538,PF6,0.6,0.4,0.0,0.0,0.0,0.0
10.1149/1.1566019,11.79319314,322.35,0.815384615,PF6,0.6,0.4,0.0,0.0,0.0,0.0
10.1149/1.1566019,13.90830105,332.15,0.815384615,PF6,0.6,0.4,0.0,0.0,0.0,0.0
10.1149/1.1566019,0.292695075,253.35,1.673076923,PF6,0.6,0.4,0.0,0.0,0.0,0.0
10.1149/1.1566019,0.508522413,263.15,1.673076923,PF6,0.6,0.4,0.0,0.0,0.0,0.0
10.1149/1.1566019,1.040785833,272.95,1.669230769,PF6,0.6,0.4,0.0,0.0,0.0,0.0
10.1149/1.1566019,1.904205866,282.85,1.673076923,PF6,0.6,0.4,0.0,0.0,0.0,0.0
10.1149/1.1566019,3.098505811,292.65,1.675,PF6,0.6,0.4,0.0,0.0,0.0,0.0
10.1149/1.1566019,4.522855562,302.55,1.671153846,PF6,0.6,0.4,0.0,0.0,0.0,0.0
10.1149/1.1566019,6.364692861,312.45,1.675,PF6,0.6,0.4,0.0,0.0,0.0,0.0
10.1149/1.1566019,8.37902601,322.35,1.673076923,PF6,0.6,0.4,0.0,0.0,0.0,0.0
10.1149/1.1566019,10.6524073,332.15,1.673076923,PF6,0.6,0.4,0.0,0.0,0.0,0.0
10.1149/1.1566019,0.341671278,263.15,1.875,PF6,0.6,0.4,0.0,0.0,0.0,0.0
10.1149/1.1566019,0.701328168,272.95,1.873076923,PF6,0.6,0.4,0.0,0.0,0.0,0.0
10.1149/1.1566019,1.377697842,282.85,1.876923077,PF6,0.6,0.4,0.0,0.0,0.0,0.0
10.1149/1.1566019,2.327338129,292.65,1.876923077,PF6,0.6,0.4,0.0,0.0,0.0,0.0
10.1149/1.1566019,3.622302158,302.55,1.876923077,PF6,0.6,0.4,0.0,0.0,0.0,0.0
