Repository: hacortesp/LELiBMDLab

`LLE-MDLab` Li-ion Liquid Electrolyte Molecular Dynamics Lab (LLE-MDLab) is a Python-based command-line workflow designed to construct molecular models of electrolytes composed of LiPF₆ salt and one or more organic carbonate solvents parameterized with the TraPPE force field.

Given a target box size, salt concentration, and solvent composition, the code computes the number of ion pairs and solvent molecules, generates an initial configuration using Packmol, optionally rescales ionic charges, and prepares a fully self-contained GROMACS simulation directory.

File: Q_Optimization/calisol23_filtered_for_md.csv (part 10 of 13)
doi,conductivity_mScm,temperature_K,concentration_molkg,salt,EC,PC,DMC,EMC,DEC,DME
10.1149/1.1566019,5.262534588,312.45,1.875,PF6,0.6,0.4,0.0,0.0,0.0,0.0
10.1149/1.1566019,7.190592142,322.35,1.875,PF6,0.6,0.4,0.0,0.0,0.0,0.0
10.1149/1.1566019,9.40647482,332.15,1.876923077,PF6,0.6,0.4,0.0,0.0,0.0,0.0
10.1149/1.1566019,0.434477034,272.95,2.1,PF6,0.6,0.4,0.0,0.0,0.0,0.0
10.1149/1.1566019,0.88057554,282.85,2.101923077,PF6,0.6,0.4,0.0,0.0,0.0,0.0
10.1149/1.1566019,1.643110127,292.65,2.1,PF6,0.6,0.4,0.0,0.0,0.0,0.0
10.1149/1.1566019,2.707913669,302.55,2.101923077,PF6,0.6,0.4,0.0,0.0,0.0,0.0
10.1149/1.1566019,4.089208633,312.45,2.101923077,PF6,0.6,0.4,0.0,0.0,0.0,0.0
10.1149/1.1566019,5.858937465,322.35,2.1,PF6,0.6,0.4,0.0,0.0,0.0,0.0
10.1149/1.1566019,7.930935252,332.15,2.101923077,PF6,0.6,0.4,0.0,0.0,0.0,0.0
10.1149/1.1566019,0.598007748,282.85,2.282692308,PF6,0.6,0.4,0.0,0.0,0.0,0.0
10.1149/1.1566019,1.173602656,292.65,2.284615385,PF6,0.6,0.4,0.0,0.0,0.0,0.0
10.1149/1.1566019,2.080022136,302.55,2.282692308,PF6,0.6,0.4,0.0,0.0,0.0,0.0
10.1149/1.1566019,3.317432208,312.45,2.282692308,PF6,0.6,0.4,0.0,0.0,0.0,0.0
10.1149/1.1566019,4.885666851,322.35,2.278846154,PF6,0.6,0.4,0.0,0.0,0.0,0.0
10.1149/1.1566019,6.770614278,332.15,2.280769231,PF6,0.6,0.4,0.0,0.0,0.0,0.0
10.1149/1.1630593,0.35378283,233.75,0.262364432,BF4,0.0,0.4,0.0,0.0,0.6,0.0
10.1149/1.1630593,0.506762054,243.65,0.265320789,BF4,0.0,0.4,0.0,0.0,0.6,0.0
10.1149/1.1630593,0.665915327,253.35,0.263164772,BF4,0.0,0.4,0.0,0.0,0.6,0.0
10.1149/1.1630593,0.863484908,263.15,0.266235463,BF4,0.0,0.4,0.0,0.0,0.6,0.0
10.1149/1.1630593,1.067130537,272.95,0.261629426,BF4,0.0,0.4,0.0,0.0,0.6,0.0
10.1149/1.1630593,1.264798118,282.85,0.267264471,BF4,0.0,0.4,0.0,0.0,0.6,0.0
10.1149/1.1630593,1.487847903,292.65,0.270400497,BF4,0.0,0.4,0.0,0.0,0.6,0.0
10.1149/1.1630593,1.710603685,302.55,0.26584346,BF4,0.0,0.4,0.0,0.0,0.6,0.0
10.1149/1.1630593,1.933457468,312.45,0.263850777,BF4,0.0,0.4,0.0,0.0,0.6,0.0
10.1149/1.1630593,2.150137201,322.35,0.266970469,BF4,0.0,0.4,0.0,0.0,0.6,0.0
10.1149/1.1630593,2.373088985,332.15,0.26754214,BF4,0.0,0.4,0.0,0.0,0.6,0.0
10.1149/1.1630593,0.38876911,233.75,0.344505423,BF4,0.0,0.4,0.0,0.0,0.6,0.0
10.1149/1.1630593,0.554488436,243.65,0.347494447,BF4,0.0,0.4,0.0,0.0,0.6,0.0
10.1149/1.1630593,0.732751862,253.35,0.34538743,BF4,0.0,0.4,0.0,0.0,0.6,0.0
10.1149/1.1630593,0.949235594,263.15,0.343378414,BF4,0.0,0.4,0.0,0.0,0.6,0.0
10.1149/1.1630593,1.172187377,272.95,0.343950085,BF4,0.0,0.4,0.0,0.0,0.6,0.0
10.1149/1.1630593,1.414347315,282.85,0.34713511,BF4,0.0,0.4,0.0,0.0,0.6,0.0
10.1149/1.1630593,1.65631125,292.65,0.345191428,BF4,0.0,0.4,0.0,0.0,0.6,0.0
10.1149/1.1630593,1.898471188,302.55,0.348376454,BF4,0.0,0.4,0.0,0.0,0.6,0.0
10.1149/1.1630593,2.159643277,312.45,0.349046126,BF4,0.0,0.4,0.0,0.0,0.6,0.0
10.1149/1.1630593,2.414445316,322.35,0.349699464,BF4,0.0,0.4,0.0,0.0,0.6,0.0
10.1149/1.1630593,2.662877303,332.15,0.350336469,BF4,0.0,0.4,0.0,0.0,0.6,0.0
10.1149/1.1630593,0.398275186,233.75,0.426581079,BF4,0.0,0.4,0.0,0.0,0.6,0.0
10.1149/1.1630593,0.576440612,243.65,0.421909709,BF4,0.0,0.4,0.0,0.0,0.6,0.0
10.1149/1.1630593,0.780380243,253.35,0.424996733,BF4,0.0,0.4,0.0,0.0,0.6,0.0
10.1149/1.1630593,1.009800078,263.15,0.428149092,BF4,0.0,0.4,0.0,0.0,0.6,0.0
10.1149/1.1630593,1.258134065,272.95,0.426221743,BF4,0.0,0.4,0.0,0.0,0.6,0.0
10.1149/1.1630593,1.519208154,282.85,0.424327061,BF4,0.0,0.4,0.0,0.0,0.6,0.0
10.1149/1.1630593,1.786750294,292.65,0.425013067,BF4,0.0,0.4,0.0,0.0,0.6,0.0
10.1149/1.1630593,2.054292434,302.55,0.425699072,BF4,0.0,0.4,0.0,0.0,0.6,0.0
10.1149/1.1630593,2.341042728,312.45,0.428998432,BF4,0.0,0.4,0.0,0.0,0.6,0.0
10.1149/1.1630593,2.61495492,322.35,0.429700771,BF4,0.0,0.4,0.0,0.0,0.6,0.0
10.1149/1.1630593,2.895139161,332.15,0.42785509,BF4,0.0,0.4,0.0,0.0,0.6,0.0
10.1149/1.1630593,0.407879263,233.75,0.51122109,BF4,0.0,0.4,0.0,0.0,0.6,0.0
10.1149/1.1630593,0.598980792,243.65,0.511711094,BF4,0.0,0.4,0.0,0.0,0.6,0.0
10.1149/1.1630593,0.802920423,253.35,0.514798118,BF4,0.0,0.4,0.0,0.0,0.6,0.0
10.1149/1.1630593,1.05125441,263.15,0.51287077,BF4,0.0,0.4,0.0,0.0,0.6,0.0
10.1149/1.1630593,1.31879655,272.95,0.513556775,BF4,0.0,0.4,0.0,0.0,0.6,0.0
10.1149/1.1630593,1.573598589,282.85,0.514210114,BF4,0.0,0.4,0.0,0.0,0.6,0.0
10.1149/1.1630593,1.898471188,292.65,0.51504312,BF4,0.0,0.4,0.0,0.0,0.6,0.0
10.1149/1.1630593,2.172383379,302.55,0.515745459,BF4,0.0,0.4,0.0,0.0,0.6,0.0
10.1149/1.1630593,2.484515876,312.45,0.516545799,BF4,0.0,0.4,0.0,0.0,0.6,0.0
10.1149/1.1630593,2.790180321,322.35,0.514765451,BF4,0.0,0.4,0.0,0.0,0.6,0.0
10.1149/1.1630593,3.095942768,332.15,0.515549458,BF4,0.0,0.4,0.0,0.0,0.6,0.0
10.1149/1.1630593,0.404743238,233.75,0.595828433,BF4,0.0,0.4,0.0,0.0,0.6,0.0
10.1149/1.1630593,0.595844767,243.65,0.596318437,BF4,0.0,0.4,0.0,0.0,0.6,0.0
10.1149/1.1630593,0.825264602,253.35,0.599470796,BF4,0.0,0.4,0.0,0.0,0.6,0.0
10.1149/1.1630593,1.07996864,263.15,0.59755978,BF4,0.0,0.4,0.0,0.0,0.6,0.0
10.1149/1.1630593,1.34751078,272.95,0.598245786,BF4,0.0,0.4,0.0,0.0,0.6,0.0
10.1149/1.1630593,1.634163073,282.85,0.598980792,BF4,0.0,0.4,0.0,0.0,0.6,0.0
10.1149/1.1630593,1.959035672,292.65,0.599813799,BF4,0.0,0.4,0.0,0.0,0.6,0.0
10.1149/1.1630593,2.258428067,302.55,0.600581471,BF4,0.0,0.4,0.0,0.0,0.6,0.0
10.1149/1.1630593,2.596040768,312.45,0.601447145,BF4,0.0,0.4,0.0,0.0,0.6,0.0
10.1149/1.1630593,2.914347315,322.35,0.59713511,BF4,0.0,0.4,0.0,0.0,0.6,0.0
10.1149/1.1630593,3.245589965,332.15,0.597984451,BF4,0.0,0.4,0.0,0.0,0.6,0.0
10.1149/1.1630593,0.414445316,233.75,0.683032798,BF4,0.0,0.4,0.0,0.0,0.6,0.0
10.1149/1.1630593,0.592708742,243.65,0.680925781,BF4,0.0,0.4,0.0,0.0,0.6,0.0
10.1149/1.1630593,0.821932575,253.35,0.678949432,BF4,0.0,0.4,0.0,0.0,0.6,0.0
10.1149/1.1630593,1.089572717,263.15,0.682199791,BF4,0.0,0.4,0.0,0.0,0.6,0.0
10.1149/1.1630593,1.37622501,272.95,0.682934797,BF4,0.0,0.4,0.0,0.0,0.6,0.0
10.1149/1.1630593,1.681987456,282.85,0.683718803,BF4,0.0,0.4,0.0,0.0,0.6,0.0
10.1149/1.1630593,1.994021952,292.65,0.681954789,BF4,0.0,0.4,0.0,0.0,0.6,0.0
10.1149/1.1630593,2.325068601,302.55,0.677675421,BF4,0.0,0.4,0.0,0.0,0.6,0.0
10.1149/1.1630593,2.662975304,312.45,0.686234157,BF4,0.0,0.4,0.0,0.0,0.6,0.0
10.1149/1.1630593,3.013132105,322.35,0.682003789,BF4,0.0,0.4,0.0,0.0,0.6,0.0
10.1149/1.1630593,3.344374755,332.15,0.682853129,BF4,0.0,0.4,0.0,0.0,0.6,0.0
10.1149/1.1630593,0.398667189,233.75,0.770171828,BF4,0.0,0.4,0.0,0.0,0.6,0.0
10.1149/1.1630593,0.589768718,243.65,0.770661832,BF4,0.0,0.4,0.0,0.0,0.6,0.0
10.1149/1.1630593,0.819090553,253.35,0.771249837,BF4,0.0,0.4,0.0,0.0,0.6,0.0
10.1149/1.1630593,1.093002744,263.15,0.771952176,BF4,0.0,0.4,0.0,0.0,0.6,0.0
10.1149/1.1630593,1.379655037,272.95,0.772687181,BF4,0.0,0.4,0.0,0.0,0.6,0.0
10.1149/1.1630593,1.685417483,282.85,0.773471188,BF4,0.0,0.4,0.0,0.0,0.6,0.0
10.1149/1.1630593,2.023128185,292.65,0.776901215,BF4,0.0,0.4,0.0,0.0,0.6,0.0
10.1149/1.1630593,2.367110937,302.55,0.777783222,BF4,0.0,0.4,0.0,0.0,0.6,0.0
10.1149/1.1630593,2.730105841,312.45,0.776149876,BF4,0.0,0.4,0.0,0.0,0.6,0.0
10.1149/1.1630593,3.086828695,322.35,0.77706455,BF4,0.0,0.4,0.0,0.0,0.6,0.0
10.1149/1.1630593,3.437181497,332.15,0.77796289,BF4,0.0,0.4,0.0,0.0,0.6,0.0
10.1149/1.1630593,0.383477068,233.75,0.872696982,BF4,0.0,0.4,0.0,0.0,0.6,0.0
10.1149/1.1630593,0.574578597,243.65,0.873186985,BF4,0.0,0.4,0.0,0.0,0.6,0.0
10.1149/1.1630593,0.816738534,253.35,0.876372011,BF4,0.0,0.4,0.0,0.0,0.6,0.0
10.1149/1.1630593,1.084280674,263.15,0.877058016,BF4,0.0,0.4,0.0,0.0,0.6,0.0
10.1149/1.1630593,1.370932967,272.95,0.877793022,BF4,0.0,0.4,0.0,0.0,0.6,0.0
10.1149/1.1630593,1.695707566,282.85,0.876061675,BF4,0.0,0.4,0.0,0.0,0.6,0.0
10.1149/1.1630593,2.033418267,292.65,0.879491703,BF4,0.0,0.4,0.0,0.0,0.6,0.0
10.1149/1.1630593,2.383673069,302.55,0.877825689,BF4,0.0,0.4,0.0,0.0,0.6,0.0
10.1149/1.1630593,2.759408075,312.45,0.87622501,BF4,0.0,0.4,0.0,0.0,0.6,0.0
10.1149/1.1630593,3.128871031,322.35,0.877172351,BF4,0.0,0.4,0.0,0.0,0.6,0.0
10.1149/1.1630593,3.51754214,332.15,0.880733046,BF4,0.0,0.4,0.0,0.0,0.6,0.0
10.1149/1.1630593,0.368482948,233.75,0.980350843,BF4,0.0,0.4,0.0,0.0,0.6,0.0
10.1149/1.1630593,0.559584477,243.65,0.980840847,BF4,0.0,0.4,0.0,0.0,0.6,0.0
10.1149/1.1630593,0.788906311,253.35,0.981428851,BF4,0.0,0.4,0.0,0.0,0.6,0.0
10.1149/1.1630593,1.056546452,263.15,0.984679211,BF4,0.0,0.4,0.0,0.0,0.6,0.0
10.1149/1.1630593,1.362210898,272.95,0.982898863,BF4,0.0,0.4,0.0,0.0,0.6,0.0
10.1149/1.1630593,1.674343395,282.85,0.983699203,BF4,0.0,0.4,0.0,0.0,0.6,0.0
10.1149/1.1630593,2.04380635,292.65,0.984646544,BF4,0.0,0.4,0.0,0.0,0.6,0.0
10.1149/1.1630593,2.387789102,302.55,0.985528551,BF4,0.0,0.4,0.0,0.0,0.6,0.0
10.1149/1.1630593,2.763622109,312.45,0.986492225,BF4,0.0,0.4,0.0,0.0,0.6,0.0
10.1149/1.1630593,3.164739318,322.35,0.982392526,BF4,0.0,0.4,0.0,0.0,0.6,0.0
10.1149/1.1630593,3.546942376,332.15,0.983372534,BF4,0.0,0.4,0.0,0.0,0.6,0.0
10.1149/1.1630593,0.347314779,233.75,1.093117078,BF4,0.0,0.4,0.0,0.0,0.6,0.0
10.1149/1.1630593,0.532046256,243.65,1.093590749,BF4,0.0,0.4,0.0,0.0,0.6,0.0
10.1149/1.1630593,0.75499804,253.35,1.09416242,BF4,0.0,0.4,0.0,0.0,0.6,0.0
10.1149/1.1630593,1.035280282,263.15,1.094881092,BF4,0.0,0.4,0.0,0.0,0.6,0.0
10.1149/1.1630593,1.322030576,272.95,1.098180452,BF4,0.0,0.4,0.0,0.0,0.6,0.0
10.1149/1.1630593,1.653175225,282.85,1.096465438,BF4,0.0,0.4,0.0,0.0,0.6,0.0
10.1149/1.1630593,2.009898079,292.65,1.097380112,BF4,0.0,0.4,0.0,0.0,0.6,0.0
10.1149/1.1630593,2.366522932,302.55,1.095730433,BF4,0.0,0.4,0.0,0.0,0.6,0.0
10.1149/1.1630593,2.767836143,312.45,1.096759441,BF4,0.0,0.4,0.0,0.0,0.6,0.0
10.1149/1.1630593,3.162779302,322.35,1.097772116,BF4,0.0,0.4,0.0,0.0,0.6,0.0
10.1149/1.1630593,3.564092513,332.15,1.098801124,BF4,0.0,0.4,0.0,0.0,0.6,0.0
10.1149/1.1630593,0.320854567,233.75,1.234074873,BF4,0.0,0.4,0.0,0.0,0.6,0.0
10.1149/1.1630593,0.505586045,243.65,1.234548543,BF4,0.0,0.4,0.0,0.0,0.6,0.0
10.1149/1.1630593,0.722167777,253.35,1.235103881,BF4,0.0,0.4,0.0,0.0,0.6,0.0
10.1149/1.1630593,0.996079969,263.15,1.23580622,BF4,0.0,0.4,0.0,0.0,0.6,0.0
10.1149/1.1630593,1.295374363,272.95,1.234009539,BF4,0.0,0.4,0.0,0.0,0.6,0.0
10.1149/1.1630593,1.607702862,282.85,1.239938586,BF4,0.0,0.4,0.0,0.0,0.6,0.0
10.1149/1.1630593,1.958055664,292.65,1.240836927,BF4,0.0,0.4,0.0,0.0,0.6,0.0
10.1149/1.1630593,2.346530772,302.55,1.239268914,BF4,0.0,0.4,0.0,0.0,0.6,0.0
10.1149/1.1630593,2.722265778,312.45,1.237668235,BF4,0.0,0.4,0.0,0.0,0.6,0.0
10.1149/1.1630593,3.142591141,322.35,1.236181889,BF4,0.0,0.4,0.0,0.0,0.6,0.0
10.1149/1.1630593,3.556840455,332.15,1.242372272,BF4,0.0,0.4,0.0,0.0,0.6,0.0
10.1149/1.1630593,0.300568405,233.75,1.369920293,BF4,0.0,0.4,0.0,0.0,0.6,0.0
10.1149/1.1630593,0.466091729,243.65,1.367780609,BF4,0.0,0.4,0.0,0.0,0.6,0.0
10.1149/1.1630593,0.669933359,253.35,1.36830328,BF4,0.0,0.4,0.0,0.0,0.6,0.0
10.1149/1.1630593,0.924833399,263.15,1.371520972,BF4,0.0,0.4,0.0,0.0,0.6,0.0
10.1149/1.1630593,1.230595845,272.95,1.372304978,BF4,0.0,0.4,0.0,0.0,0.6,0.0
10.1149/1.1630593,1.555370443,282.85,1.370573631,BF4,0.0,0.4,0.0,0.0,0.6,0.0
10.1149/1.1630593,1.899353195,292.65,1.371455638,BF4,0.0,0.4,0.0,0.0,0.6,0.0
10.1149/1.1630593,2.281458252,302.55,1.369871292,BF4,0.0,0.4,0.0,0.0,0.6,0.0
10.1149/1.1630593,2.683065465,312.45,1.378593362,BF4,0.0,0.4,0.0,0.0,0.6,0.0
10.1149/1.1630593,3.096824775,322.35,1.371961976,BF4,0.0,0.4,0.0,0.0,0.6,0.0
10.1149/1.1630593,3.491865935,332.15,1.375539004,BF4,0.0,0.4,0.0,0.0,0.6,0.0
10.1149/1.1630593,0.274206194,233.75,1.513442441,BF4,0.0,0.4,0.0,0.0,0.6,0.0
10.1149/1.1630593,0.420717366,243.65,1.513818111,BF4,0.0,0.4,0.0,0.0,0.6,0.0
10.1149/1.1630593,0.637201098,253.35,1.511809094,BF4,0.0,0.4,0.0,0.0,0.6,0.0
10.1149/1.1630593,0.872794982,263.15,1.509849079,BF4,0.0,0.4,0.0,0.0,0.6,0.0
10.1149/1.1630593,1.172285378,272.95,1.513181105,BF4,0.0,0.4,0.0,0.0,0.6,0.0
10.1149/1.1630593,1.484515876,282.85,1.516545799,BF4,0.0,0.4,0.0,0.0,0.6,0.0
10.1149/1.1630593,1.834868679,292.65,1.51744414,BF4,0.0,0.4,0.0,0.0,0.6,0.0
10.1149/1.1630593,2.204233634,302.55,1.515827127,BF4,0.0,0.4,0.0,0.0,0.6,0.0
10.1149/1.1630593,2.611916895,312.45,1.516872468,BF4,0.0,0.4,0.0,0.0,0.6,0.0
10.1149/1.1630593,3.03871031,322.35,1.51796681,BF4,0.0,0.4,0.0,0.0,0.6,0.0
10.1149/1.1630593,3.465405723,332.15,1.516496799,BF4,0.0,0.4,0.0,0.0,0.6,0.0
10.1149/1.1630593,0.248137985,233.75,1.664657651,BF4,0.0,0.4,0.0,0.0,0.6,0.0
10.1149/1.1630593,0.401117209,243.65,1.667614008,BF4,0.0,0.4,0.0,0.0,0.6,0.0
10.1149/1.1630593,0.579478636,253.35,1.668071345,BF4,0.0,0.4,0.0,0.0,0.6,0.0
10.1149/1.1630593,0.821540572,263.15,1.668692016,BF4,0.0,0.4,0.0,0.0,0.6,0.0
10.1149/1.1630593,1.101724814,272.95,1.666846335,BF4,0.0,0.4,0.0,0.0,0.6,0.0
10.1149/1.1630593,1.407585261,282.85,1.670194695,BF4,0.0,0.4,0.0,0.0,0.6,0.0
10.1149/1.1630593,1.745197962,292.65,1.671060368,BF4,0.0,0.4,0.0,0.0,0.6,0.0
10.1149/1.1630593,2.127303018,302.55,1.669476022,BF4,0.0,0.4,0.0,0.0,0.6,0.0
10.1149/1.1630593,2.522246178,312.45,1.670488697,BF4,0.0,0.4,0.0,0.0,0.6,0.0
10.1149/1.1630593,2.942669541,322.35,1.671566706,BF4,0.0,0.4,0.0,0.0,0.6,0.0
10.1149/1.1630593,3.388377107,332.15,1.667581341,BF4,0.0,0.4,0.0,0.0,0.6,0.0
10.1149/1.1630593,0.211583693,233.75,1.874820332,BF4,0.0,0.4,0.0,0.0,0.6,0.0
10.1149/1.1630593,0.345452764,243.65,1.877727688,BF4,0.0,0.4,0.0,0.0,0.6,0.0
10.1149/1.1630593,0.517346139,253.35,1.875604338,BF4,0.0,0.4,0.0,0.0,0.6,0.0
10.1149/1.1630593,0.740297922,263.15,1.876176009,BF4,0.0,0.4,0.0,0.0,0.6,0.0
10.1149/1.1630593,1.001470012,272.95,1.876845681,BF4,0.0,0.4,0.0,0.0,0.6,0.0
10.1149/1.1630593,1.288122305,282.85,1.877580687,BF4,0.0,0.4,0.0,0.0,0.6,0.0
10.1149/1.1630593,1.632105057,292.65,1.878462694,BF4,0.0,0.4,0.0,0.0,0.6,0.0
10.1149/1.1630593,1.995099961,302.55,1.876829348,BF4,0.0,0.4,0.0,0.0,0.6,0.0
10.1149/1.1630593,2.396511172,312.45,1.88042271,BF4,0.0,0.4,0.0,0.0,0.6,0.0
10.1149/1.1630593,2.810466484,322.35,1.878920031,BF4,0.0,0.4,0.0,0.0,0.6,0.0
10.1149/1.1630593,3.262740102,332.15,1.880079707,BF4,0.0,0.4,0.0,0.0,0.6,0.0
10.1149/1.1630593,0.199235594,233.75,2.051711747,BF4,0.0,0.4,0.0,0.0,0.6,0.0
10.1149/1.1630593,0.30125441,243.65,2.054537436,BF4,0.0,0.4,0.0,0.0,0.6,0.0
10.1149/1.1630593,0.454037632,253.35,2.052365086,BF4,0.0,0.4,0.0,0.0,0.6,0.0
10.1149/1.1630593,0.657879263,263.15,2.052887756,BF4,0.0,0.4,0.0,0.0,0.6,0.0
10.1149/1.1630593,0.925519404,272.95,2.056138116,BF4,0.0,0.4,0.0,0.0,0.6,0.0
10.1149/1.1630593,1.199333595,282.85,2.054276101,BF4,0.0,0.4,0.0,0.0,0.6,0.0
10.1149/1.1630593,1.530674245,292.65,2.057689795,BF4,0.0,0.4,0.0,0.0,0.6,0.0
10.1149/1.1630593,1.874558996,302.55,2.056007448,BF4,0.0,0.4,0.0,0.0,0.6,0.0
10.1149/1.1630593,2.269600157,312.45,2.059584477,BF4,0.0,0.4,0.0,0.0,0.6,0.0
10.1149/1.1630593,2.69629557,322.35,2.058114465,BF4,0.0,0.4,0.0,0.0,0.6,0.0
10.1149/1.1630593,3.129361035,332.15,2.056660787,BF4,0.0,0.4,0.0,0.0,0.6,0.0
10.1149/1.1630593,0.410379555,233.75,0.292699965,BF4,0.0,0.5,0.0,0.0,0.5,0.0
10.1149/1.1630593,0.615176388,243.65,0.291768541,BF4,0.0,0.5,0.0,0.0,0.5,0.0
10.1149/1.1630593,0.844073815,253.35,0.291011759,BF4,0.0,0.5,0.0,0.0,0.5,0.0
10.1149/1.1630593,1.103271626,263.15,0.297720922,BF4,0.0,0.5,0.0,0.0,0.5,0.0
10.1149/1.1630593,1.380370241,272.95,0.297313424,BF4,0.0,0.5,0.0,0.0,0.5,0.0
10.1149/1.1630593,1.675602515,282.85,0.299452788,BF4,0.0,0.5,0.0,0.0,0.5,0.0
10.1149/1.1630593,2.000960531,292.65,0.301810455,BF4,0.0,0.5,0.0,0.0,0.5,0.0
10.1149/1.1630593,2.31426825,302.55,0.304080801,BF4,0.0,0.5,0.0,0.0,0.5,0.0
10.1149/1.1630593,2.633601118,312.45,0.306394807,BF4,0.0,0.5,0.0,0.0,0.5,0.0
10.1149/1.1630593,2.976976365,322.35,0.306467575,BF4,0.0,0.5,0.0,0.0,0.5,0.0
10.1149/1.1630593,3.290284084,332.15,0.308737921,BF4,0.0,0.5,0.0,0.0,0.5,0.0
10.1149/1.1630593,0.436401211,233.75,0.372598673,BF4,0.0,0.5,0.0,0.0,0.5,0.0
10.1149/1.1630593,0.653248341,243.65,0.37175457,BF4,0.0,0.5,0.0,0.0,0.5,0.0
10.1149/1.1630593,0.900279427,253.35,0.37354465,BF4,0.0,0.5,0.0,0.0,0.5,0.0
10.1149/1.1630593,1.189544767,263.15,0.378056235,BF4,0.0,0.5,0.0,0.0,0.5,0.0
10.1149/1.1630593,1.48477704,272.95,0.380195599,BF4,0.0,0.5,0.0,0.0,0.5,0.0
10.1149/1.1630593,1.828210502,282.85,0.382684247,BF4,0.0,0.5,0.0,0.0,0.5,0.0
10.1149/1.1630593,2.165560601,292.65,0.382713354,BF4,0.0,0.5,0.0,0.0,0.5,0.0
10.1149/1.1630593,2.533094656,302.55,0.385376645,BF4,0.0,0.5,0.0,0.0,0.5,0.0
10.1149/1.1630593,2.882553266,312.45,0.387908953,BF4,0.0,0.5,0.0,0.0,0.5,0.0
10.1149/1.1630593,3.237920596,322.35,0.385653161,BF4,0.0,0.5,0.0,0.0,0.5,0.0
10.1149/1.1630593,3.6114798,332.15,0.388360112,BF4,0.0,0.5,0.0,0.0,0.5,0.0
10.1149/1.1630593,0.450314356,233.75,0.449994179,BF4,0.0,0.5,0.0,0.0,0.5,0.0
10.1149/1.1630593,0.673303062,243.65,0.454025498,BF4,0.0,0.5,0.0,0.0,0.5,0.0
10.1149/1.1630593,0.944434742,253.35,0.45599022,BF4,0.0,0.5,0.0,0.0,0.5,0.0
10.1149/1.1630593,1.221591571,263.15,0.457998603,BF4,0.0,0.5,0.0,0.0,0.5,0.0
10.1149/1.1630593,1.570991966,272.95,0.458115031,BF4,0.0,0.5,0.0,0.0,0.5,0.0
10.1149/1.1630593,1.92050879,282.85,0.46306322,BF4,0.0,0.5,0.0,0.0,0.5,0.0
10.1149/1.1630593,2.294067994,292.65,0.465770171,BF4,0.0,0.5,0.0,0.0,0.5,0.0
10.1149/1.1630593,2.667627198,302.55,0.468477122,BF4,0.0,0.5,0.0,0.0,0.5,0.0
10.1149/1.1630593,3.065170567,312.45,0.466526953,BF4,0.0,0.5,0.0,0.0,0.5,0.0
10.1149/1.1630593,3.444754919,322.35,0.469277564,BF4,0.0,0.5,0.0,0.0,0.5,0.0
10.1149/1.1630593,3.842356503,332.15,0.469743276,BF4,0.0,0.5,0.0,0.0,0.5,0.0
10.1149/1.1630593,0.4342764,233.75,0.534419024,BF4,0.0,0.5,0.0,0.0,0.5,0.0
10.1149/1.1630593,0.663232041,243.65,0.536078123,BF4,0.0,0.5,0.0,0.0,0.5,0.0
10.1149/1.1630593,0.958406101,253.35,0.535801607,BF4,0.0,0.5,0.0,0.0,0.5,0.0
10.1149/1.1630593,1.24767144,263.15,0.540313191,BF4,0.0,0.5,0.0,0.0,0.5,0.0
10.1149/1.1630593,1.609122133,272.95,0.54051694,BF4,0.0,0.5,0.0,0.0,0.5,0.0
10.1149/1.1630593,1.982681337,282.85,0.543223891,BF4,0.0,0.5,0.0,0.0,0.5,0.0
10.1149/1.1630593,2.368290837,292.65,0.546018163,BF4,0.0,0.5,0.0,0.0,0.5,0.0
10.1149/1.1630593,2.766008849,302.55,0.551315636,BF4,0.0,0.5,0.0,0.0,0.5,0.0
10.1149/1.1630593,3.175602515,312.45,0.549452788,BF4,0.0,0.5,0.0,0.0,0.5,0.0
10.1149/1.1630593,3.591337758,322.35,0.552465363,BF4,0.0,0.5,0.0,0.0,0.5,0.0
10.1149/1.1630593,4.006956572,332.15,0.550646175,BF4,0.0,0.5,0.0,0.0,0.5,0.0
10.1149/1.1630593,0.44222261,233.75,0.61418675,BF4,0.0,0.5,0.0,0.0,0.5,0.0
10.1149/1.1630593,0.665094889,243.65,0.613386308,BF4,0.0,0.5,0.0,0.0,0.5,0.0
10.1149/1.1630593,0.954360228,253.35,0.617897893,BF4,0.0,0.5,0.0,0.0,0.5,0.0
10.1149/1.1630593,1.267726161,263.15,0.622584119,BF4,0.0,0.5,0.0,0.0,0.5,0.0
10.1149/1.1630593,1.611101409,272.95,0.622656887,BF4,0.0,0.5,0.0,0.0,0.5,0.0
10.1149/1.1630593,2.008761206,282.85,0.625538479,BF4,0.0,0.5,0.0,0.0,0.5,0.0
10.1149/1.1630593,2.406421004,292.65,0.628420072,BF4,0.0,0.5,0.0,0.0,0.5,0.0
10.1149/1.1630593,2.840231692,302.55,0.631563628,BF4,0.0,0.5,0.0,0.0,0.5,0.0
10.1149/1.1630593,3.25590872,312.45,0.632160321,BF4,0.0,0.5,0.0,0.0,0.5,0.0
10.1149/1.1630593,3.713820002,322.35,0.635478519,BF4,0.0,0.5,0.0,0.0,0.5,0.0
10.1149/1.1630593,4.123471883,332.15,0.636031552,BF4,0.0,0.5,0.0,0.0,0.5,0.0
10.1149/1.1630593,0.432035161,233.75,0.691407614,BF4,0.0,0.5,0.0,0.0,0.5,0.0
10.1149/1.1630593,0.655023868,243.65,0.695438934,BF4,0.0,0.5,0.0,0.0,0.5,0.0
10.1149/1.1630593,0.926097334,253.35,0.694987775,BF4,0.0,0.5,0.0,0.0,0.5,0.0
10.1149/1.1630593,1.269589009,263.15,0.699892304,BF4,0.0,0.5,0.0,0.0,0.5,0.0
10.1149/1.1630593,1.618989405,272.95,0.700008732,BF4,0.0,0.5,0.0,0.0,0.5,0.0
10.1149/1.1630593,2.01056584,282.85,0.700430784,BF4,0.0,0.5,0.0,0.0,0.5,0.0
10.1149/1.1630593,2.450459891,292.65,0.706033881,BF4,0.0,0.5,0.0,0.0,0.5,0.0
10.1149/1.1630593,2.84800326,302.55,0.704083712,BF4,0.0,0.5,0.0,0.0,0.5,0.0
10.1149/1.1630593,3.299831179,312.45,0.704942368,BF4,0.0,0.5,0.0,0.0,0.5,0.0
10.1149/1.1630593,3.775876121,322.35,0.710807428,BF4,0.0,0.5,0.0,0.0,0.5,0.0
10.1149/1.1630593,4.221678892,332.15,0.711622424,BF4,0.0,0.5,0.0,0.0,0.5,0.0
10.1149/1.1630593,0.404179765,233.75,0.785408662,BF4,0.0,0.5,0.0,0.0,0.5,0.0
10.1149/1.1630593,0.645127489,243.65,0.784739201,BF4,0.0,0.5,0.0,0.0,0.5,0.0
10.1149/1.1630593,0.910292234,253.35,0.789076144,BF4,0.0,0.5,0.0,0.0,0.5,0.0
10.1149/1.1630593,1.247584119,263.15,0.78668937,BF4,0.0,0.5,0.0,0.0,0.5,0.0
10.1149/1.1630593,1.609209454,272.95,0.794140761,BF4,0.0,0.5,0.0,0.0,0.5,0.0
10.1149/1.1630593,2.024886483,282.85,0.794737455,BF4,0.0,0.5,0.0,0.0,0.5,0.0
10.1149/1.1630593,2.440563511,292.65,0.795334148,BF4,0.0,0.5,0.0,0.0,0.5,0.0
10.1149/1.1630593,2.886424496,302.55,0.798565025,BF4,0.0,0.5,0.0,0.0,0.5,0.0
10.1149/1.1630593,3.338252416,312.45,0.799423681,BF4,0.0,0.5,0.0,0.0,0.5,0.0
10.1149/1.1630593,3.808213995,322.35,0.8028292,BF4,0.0,0.5,0.0,0.0,0.5,0.0
10.1149/1.1630593,4.284142508,332.15,0.803862499,BF4,0.0,0.5,0.0,0.0,0.5,0.0
10.1149/1.1630593,0.382465945,233.75,0.884285132,BF4,0.0,0.5,0.0,0.0,0.5,0.0
10.1149/1.1630593,0.611421586,243.65,0.885944231,BF4,0.0,0.5,0.0,0.0,0.5,0.0
10.1149/1.1630593,0.888636628,253.35,0.890368495,BF4,0.0,0.5,0.0,0.0,0.5,0.0
10.1149/1.1630593,1.219961579,263.15,0.890353941,BF4,0.0,0.5,0.0,0.0,0.5,0.0
10.1149/1.1630593,1.58743742,272.95,0.890601351,BF4,0.0,0.5,0.0,0.0,0.5,0.0
10.1149/1.1630593,1.99118058,282.85,0.895942485,BF4,0.0,0.5,0.0,0.0,0.5,0.0
10.1149/1.1630593,2.418966119,292.65,0.89904238,BF4,0.0,0.5,0.0,0.0,0.5,0.0
10.1149/1.1630593,2.864827104,302.55,0.902273256,BF4,0.0,0.5,0.0,0.0,0.5,0.0
10.1149/1.1630593,3.340697404,312.45,0.900890674,BF4,0.0,0.5,0.0,0.0,0.5,0.0
10.1149/1.1630593,3.840726511,322.35,0.902098615,BF4,0.0,0.5,0.0,0.0,0.5,0.0
10.1149/1.1630593,4.316655024,332.15,0.903131913,BF4,0.0,0.5,0.0,0.0,0.5,0.0
10.1149/1.1630593,0.360868553,233.75,0.987993364,BF4,0.0,0.5,0.0,0.0,0.5,0.0
10.1149/1.1630593,0.583682617,243.65,0.98477704,BF4,0.0,0.5,0.0,0.0,0.5,0.0
10.1149/1.1630593,0.854814297,253.35,0.986741763,BF4,0.0,0.5,0.0,0.0,0.5,0.0
10.1149/1.1630593,1.174263593,263.15,0.993887531,BF4,0.0,0.5,0.0,0.0,0.5,0.0
10.1149/1.1630593,1.541623006,272.95,0.989303178,BF4,0.0,0.5,0.0,0.0,0.5,0.0
10.1149/1.1630593,1.963325183,282.85,0.989943532,BF4,0.0,0.5,0.0,0.0,0.5,0.0
10.1149/1.1630593,2.373093492,292.65,0.995328327,BF4,0.0,0.5,0.0,0.0,0.5,0.0
10.1149/1.1630593,2.84305507,302.55,0.998733846,BF4,0.0,0.5,0.0,0.0,0.5,0.0
10.1149/1.1630593,3.325008732,312.45,0.999810805,BF4,0.0,0.5,0.0,0.0,0.5,0.0
10.1149/1.1630593,3.819070905,322.35,1.003390965,BF4,0.0,0.5,0.0,0.0,0.5,0.0
10.1149/1.1630593,4.307107929,332.15,1.006927465,BF4,0.0,0.5,0.0,0.0,0.5,0.0
10.1149/1.1630593,0.339445803,233.75,1.098949237,BF4,0.0,0.5,0.0,0.0,0.5,0.0
10.1149/1.1630593,0.544184422,243.65,1.095601933,BF4,0.0,0.5,0.0,0.0,0.5,0.0
10.1149/1.1630593,0.809290954,253.35,1.097522995,BF4,0.0,0.5,0.0,0.0,0.5,0.0
10.1149/1.1630593,1.128565607,263.15,1.09742112,BF4,0.0,0.5,0.0,0.0,0.5,0.0
10.1149/1.1630593,1.490190942,272.95,1.104872511,BF4,0.0,0.5,0.0,0.0,0.5,0.0
10.1149/1.1630593,1.887792525,282.85,1.105338223,BF4,0.0,0.5,0.0,0.0,0.5,0.0
10.1149/1.1630593,2.327570148,292.65,1.106109559,BF4,0.0,0.5,0.0,0.0,0.5,0.0
10.1149/1.1630593,2.785423216,302.55,1.107011876,BF4,0.0,0.5,0.0,0.0,0.5,0.0
10.1149/1.1630593,3.273518454,312.45,1.112964257,BF4,0.0,0.5,0.0,0.0,0.5,0.0
10.1149/1.1630593,3.779572709,322.35,1.114215857,BF4,0.0,0.5,0.0,0.0,0.5,0.0
10.1149/1.1630593,4.273634882,332.15,1.117796018,BF4,0.0,0.5,0.0,0.0,0.5,0.0
10.1149/1.1630593,0.306380254,233.75,1.226728956,BF4,0.0,0.5,0.0,0.0,0.5,0.0
10.1149/1.1630593,0.511060659,243.65,1.22096577,BF4,0.0,0.5,0.0,0.0,0.5,0.0
10.1149/1.1630593,0.764175108,253.35,1.225215392,BF4,0.0,0.5,0.0,0.0,0.5,0.0
10.1149/1.1630593,1.059407382,263.15,1.227354756,BF4,0.0,0.5,0.0,0.0,0.5,0.0
10.1149/1.1630593,1.408865991,272.95,1.229887065,BF4,0.0,0.5,0.0,0.0,0.5,0.0
10.1149/1.1630593,1.806584003,282.85,1.235184538,BF4,0.0,0.5,0.0,0.0,0.5,0.0
10.1149/1.1630593,2.22828618,292.65,1.235824892,BF4,0.0,0.5,0.0,0.0,0.5,0.0
10.1149/1.1630593,2.698247759,302.55,1.239230411,BF4,0.0,0.5,0.0,0.0,0.5,0.0
10.1149/1.1630593,3.192251717,312.45,1.240394691,BF4,0.0,0.5,0.0,0.0,0.5,0.0
10.1149/1.1630593,3.698305973,322.35,1.241646292,BF4,0.0,0.5,0.0,0.0,0.5,0.0
10.1149/1.1630593,4.210385377,332.15,1.242941553,BF4,0.0,0.5,0.0,0.0,0.5,0.0
10.1149/1.1630593,0.285423216,233.75,1.357011876,BF4,0.0,0.5,0.0,0.0,0.5,0.0
10.1149/1.1630593,0.466235883,243.65,1.360737571,BF4,0.0,0.5,0.0,0.0,0.5,0.0
10.1149/1.1630593,0.701158458,253.35,1.36002445,BF4,0.0,0.5,0.0,0.0,0.5,0.0
10.1149/1.1630593,0.984398649,263.15,1.364492374,BF4,0.0,0.5,0.0,0.0,0.5,0.0
10.1149/1.1630593,1.333740831,272.95,1.362192921,BF4,0.0,0.5,0.0,0.0,0.5,0.0
10.1149/1.1630593,1.713383397,282.85,1.367359413,BF4,0.0,0.5,0.0,0.0,0.5,0.0
10.1149/1.1630593,2.15316102,292.65,1.368130749,BF4,0.0,0.5,0.0,0.0,0.5,0.0
10.1149/1.1630593,2.604988939,302.55,1.368989405,BF4,0.0,0.5,0.0,0.0,0.5,0.0
10.1149/1.1630593,3.093025963,312.45,1.372525905,BF4,0.0,0.5,0.0,0.0,0.5,0.0
10.1149/1.1630593,3.599138433,322.35,1.376193387,BF4,0.0,0.5,0.0,0.0,0.5,0.0
10.1149/1.1630593,4.111217837,332.15,1.377488648,BF4,0.0,0.5,0.0,0.0,0.5,0.0
10.1149/1.1630593,0.252706951,233.75,1.499286879,BF4,0.0,0.5,0.0,0.0,0.5,0.0
10.1149/1.1630593,0.415444173,243.65,1.502881593,BF4,0.0,0.5,0.0,0.0,0.5,0.0
10.1149/1.1630593,0.638432879,253.35,1.506912912,BF4,0.0,0.5,0.0,0.0,0.5,0.0
10.1149/1.1630593,0.921556642,263.15,1.506549074,BF4,0.0,0.5,0.0,0.0,0.5,0.0
10.1149/1.1630593,1.252881593,272.95,1.506534521,BF4,0.0,0.5,0.0,0.0,0.5,0.0
10.1149/1.1630593,1.608307137,282.85,1.506694609,BF4,0.0,0.5,0.0,0.0,0.5,0.0
10.1149/1.1630593,2.036150891,292.65,1.512210385,BF4,0.0,0.5,0.0,0.0,0.5,0.0
10.1149/1.1630593,2.488095238,302.55,1.517900803,BF4,0.0,0.5,0.0,0.0,0.5,0.0
10.1149/1.1630593,2.976015834,312.45,1.516605542,BF4,0.0,0.5,0.0,0.0,0.5,0.0
10.1149/1.1630593,3.48207009,322.35,1.517857143,BF4,0.0,0.5,0.0,0.0,0.5,0.0
10.1149/1.1630593,4.012224939,332.15,1.519283386,BF4,0.0,0.5,0.0,0.0,0.5,0.0
10.1149/1.1630593,0.220223542,233.75,1.651225405,BF4,0.0,0.5,0.0,0.0,0.5,0.0
10.1149/1.1630593,0.370910467,243.65,1.654732798,BF4,0.0,0.5,0.0,0.0,0.5,0.0
10.1149/1.1630593,0.569682152,253.35,1.653757713,BF4,0.0,0.5,0.0,0.0,0.5,0.0
10.1149/1.1630593,0.834788683,263.15,1.655678775,BF4,0.0,0.5,0.0,0.0,0.5,0.0
10.1149/1.1630593,1.148096402,272.95,1.657949121,BF4,0.0,0.5,0.0,0.0,0.5,0.0
10.1149/1.1630593,1.503696589,282.85,1.665356852,BF4,0.0,0.5,0.0,0.0,0.5,0.0
10.1149/1.1630593,1.913290255,292.65,1.663494004,BF4,0.0,0.5,0.0,0.0,0.5,0.0
10.1149/1.1630593,2.353126092,302.55,1.66668122,BF4,0.0,0.5,0.0,0.0,0.5,0.0
10.1149/1.1630593,2.841046688,312.45,1.665385959,BF4,0.0,0.5,0.0,0.0,0.5,0.0
10.1149/1.1630593,3.33510886,322.35,1.668966119,BF4,0.0,0.5,0.0,0.0,0.5,0.0
10.1149/1.1630593,3.883513797,332.15,1.677770986,BF4,0.0,0.5,0.0,0.0,0.5,0.0
10.1149/1.1630593,0.183170334,233.75,1.86351729,BF4,0.0,0.5,0.0,0.0,0.5,0.0
10.1149/1.1630593,0.3157236,243.65,1.86447782,BF4,0.0,0.5,0.0,0.0,0.5,0.0
10.1149/1.1630593,0.48448597,253.35,1.868116195,BF4,0.0,0.5,0.0,0.0,0.5,0.0
10.1149/1.1630593,0.731517057,263.15,1.869906275,BF4,0.0,0.5,0.0,0.0,0.5,0.0
10.1149/1.1630593,1.020665968,272.95,1.869586098,BF4,0.0,0.5,0.0,0.0,0.5,0.0
10.1149/1.1630593,1.370066364,282.85,1.869702526,BF4,0.0,0.5,0.0,0.0,0.5,0.0
10.1149/1.1630593,1.75561765,292.65,1.870080917,BF4,0.0,0.5,0.0,0.0,0.5,0.0
10.1149/1.1630593,2.177436256,302.55,1.875553033,BF4,0.0,0.5,0.0,0.0,0.5,0.0
10.1149/1.1630593,2.641372686,312.45,1.878914891,BF4,0.0,0.5,0.0,0.0,0.5,0.0
10.1149/1.1630593,3.153510304,322.35,1.882626033,BF4,0.0,0.5,0.0,0.0,0.5,0.0
10.1149/1.1630593,3.677640005,332.15,1.884008616,BF4,0.0,0.5,0.0,0.0,0.5,0.0
10.1149/1.1630593,0.151560135,233.75,2.051694027,BF4,0.0,0.5,0.0,0.0,0.5,0.0
10.1149/1.1630593,0.278030038,243.65,2.050195017,BF4,0.0,0.5,0.0,0.0,0.5,0.0
10.1149/1.1630593,0.422691815,253.35,2.05365875,BF4,0.0,0.5,0.0,0.0,0.5,0.0
10.1149/1.1630593,0.651589242,263.15,2.052901968,BF4,0.0,0.5,0.0,0.0,0.5,0.0
10.1149/1.1630593,0.910728839,272.95,2.05719525,BF4,0.0,0.5,0.0,0.0,0.5,0.0
10.1149/1.1630593,1.241995576,282.85,2.054764815,BF4,0.0,0.5,0.0,0.0,0.5,0.0
10.1149/1.1630593,1.597653976,292.65,2.064588427,BF4,0.0,0.5,0.0,0.0,0.5,0.0
10.1149/1.1630593,2.013272791,302.55,2.06276924,BF4,0.0,0.5,0.0,0.0,0.5,0.0
10.1149/1.1630593,2.465158924,312.45,2.066043777,BF4,0.0,0.5,0.0,0.0,0.5,0.0
10.1149/1.1630593,2.953137734,322.35,2.067164396,BF4,0.0,0.5,0.0,0.0,0.5,0.0
10.1149/1.1630593,3.477209221,332.15,2.066131098,BF4,0.0,0.5,0.0,0.0,0.5,0.0
10.1149/1.1630593,0.424400181,233.75,0.395099593,BF4,0.3,0.7,0.0,0.0,0.0,0.0
10.1149/1.1630593,0.766093255,243.65,0.395869172,BF4,0.3,0.7,0.0,0.0,0.0,0.0
10.1149/1.1630593,1.198234495,253.35,0.396842463,BF4,0.3,0.7,0.0,0.0,0.0,0.0
10.1149/1.1630593,1.710683567,263.15,0.402501132,BF4,0.3,0.7,0.0,0.0,0.0,0.0
10.1149/1.1630593,2.323856949,272.95,0.397125396,BF4,0.3,0.7,0.0,0.0,0.0,0.0
10.1149/1.1630593,2.997148031,282.85,0.40089407,BF4,0.3,0.7,0.0,0.0,0.0,0.0
10.1149/1.1630593,3.73078316,292.65,0.402546401,BF4,0.3,0.7,0.0,0.0,0.0,0.0
10.1149/1.1630593,4.504662743,302.55,0.402037121,BF4,0.3,0.7,0.0,0.0,0.0,0.0
10.1149/1.1630593,5.308646446,312.45,0.403847895,BF4,0.3,0.7,0.0,0.0,0.0,0.0
10.1149/1.1630593,6.152784065,322.35,0.408001358,BF4,0.3,0.7,0.0,0.0,0.0,0.0
10.1149/1.1630593,6.997012223,332.15,0.407650521,BF4,0.3,0.7,0.0,0.0,0.0,0.0
10.1149/1.1630593,0.380534178,233.75,0.577433228,BF4,0.3,0.7,0.0,0.0,0.0,0.0
10.1149/1.1630593,0.70208239,243.65,0.580409688,BF4,0.3,0.7,0.0,0.0,0.0,0.0
10.1149/1.1630593,1.154368493,253.35,0.579176098,BF4,0.3,0.7,0.0,0.0,0.0,0.0
10.1149/1.1630593,1.697102761,263.15,0.57814622,BF4,0.3,0.7,0.0,0.0,0.0,0.0
10.1149/1.1630593,2.350248981,272.95,0.584121775,BF4,0.3,0.7,0.0,0.0,0.0,0.0
10.1149/1.1630593,3.093979176,282.85,0.58354459,BF4,0.3,0.7,0.0,0.0,0.0,0.0
10.1149/1.1630593,3.898008148,292.65,0.583103214,BF4,0.3,0.7,0.0,0.0,0.0,0.0
10.1149/1.1630593,4.742145767,302.55,0.587256677,BF4,0.3,0.7,0.0,0.0,0.0,0.0
10.1149/1.1630593,5.666772295,312.45,0.587086917,BF4,0.3,0.7,0.0,0.0,0.0,0.0
10.1149/1.1630593,6.591398823,322.35,0.586917157,BF4,0.3,0.7,0.0,0.0,0.0,0.0
10.1149/1.1630593,7.536124943,332.15,0.586792666,BF4,0.3,0.7,0.0,0.0,0.0,0.0
10.1149/1.1630593,0.337980987,233.75,0.694454504,BF4,0.3,0.7,0.0,0.0,0.0,0.0
10.1149/1.1630593,0.649524672,243.65,0.695156179,BF4,0.3,0.7,0.0,0.0,0.0,0.0
10.1149/1.1630593,1.081665912,253.35,0.69612947,BF4,0.3,0.7,0.0,0.0,0.0,0.0
10.1149/1.1630593,1.624354912,263.15,0.697351743,BF4,0.3,0.7,0.0,0.0,0.0,0.0
10.1149/1.1630593,2.27759167,272.95,0.698822997,BF4,0.3,0.7,0.0,0.0,0.0,0.0
10.1149/1.1630593,3.031371661,282.85,0.698268447,BF4,0.3,0.7,0.0,0.0,0.0,0.0
10.1149/1.1630593,3.845359891,292.65,0.702354006,BF4,0.3,0.7,0.0,0.0,0.0,0.0
10.1149/1.1630593,4.729832503,302.55,0.699841557,BF4,0.3,0.7,0.0,0.0,0.0,0.0
10.1149/1.1630593,5.694612947,312.45,0.702014486,BF4,0.3,0.7,0.0,0.0,0.0,0.0
10.1149/1.1630593,6.639248529,322.35,0.706394296,BF4,0.3,0.7,0.0,0.0,0.0,0.0
10.1149/1.1630593,7.634223631,332.15,0.706382979,BF4,0.3,0.7,0.0,0.0,0.0,0.0
10.1149/1.1630593,0.274784971,233.75,0.838456315,BF4,0.3,0.7,0.0,0.0,0.0,0.0
10.1149/1.1630593,0.556224536,243.65,0.836837936,BF4,0.3,0.7,0.0,0.0,0.0,0.0
10.1149/1.1630593,0.948121322,253.35,0.839972838,BF4,0.3,0.7,0.0,0.0,0.0,0.0
10.1149/1.1630593,1.490855591,263.15,0.838942961,BF4,0.3,0.7,0.0,0.0,0.0,0.0
10.1149/1.1630593,2.134042553,272.95,0.84039158,BF4,0.3,0.7,0.0,0.0,0.0,0.0
10.1149/1.1630593,2.867722952,282.85,0.839791761,BF4,0.3,0.7,0.0,0.0,0.0,0.0
10.1149/1.1630593,3.671706655,292.65,0.841602535,BF4,0.3,0.7,0.0,0.0,0.0,0.0
10.1149/1.1630593,4.566047986,302.55,0.848121322,BF4,0.3,0.7,0.0,0.0,0.0,0.0
10.1149/1.1630593,5.520914441,312.45,0.843515165,BF4,0.3,0.7,0.0,0.0,0.0,0.0
10.1149/1.1630593,6.505749208,322.35,0.847985514,BF4,0.3,0.7,0.0,0.0,0.0,0.0
10.1149/1.1630593,7.530873699,332.15,0.8480421,BF4,0.3,0.7,0.0,0.0,0.0,0.0
10.1149/1.1630593,0.000769579,233.75,1.970722046,BF4,0.3,0.7,0.0,0.0,0.0,0.0
10.1149/1.1630593,0.1314622,243.65,1.968764147,BF4,0.3,0.7,0.0,0.0,0.0,0.0
10.1149/1.1630593,0.221865097,253.35,1.971220009,BF4,0.3,0.7,0.0,0.0,0.0,0.0
10.1149/1.1630593,0.443005885,263.15,1.969465822,BF4,0.3,0.7,0.0,0.0,0.0,0.0
10.1149/1.1630593,0.78460842,272.95,1.974739701,BF4,0.3,0.7,0.0,0.0,0.0,0.0
10.1149/1.1630593,1.226844726,282.85,1.973483477,BF4,0.3,0.7,0.0,0.0,0.0,0.0
10.1149/1.1630593,1.729334541,292.65,1.974615211,BF4,0.3,0.7,0.0,0.0,0.0,0.0
10.1149/1.1630593,2.392621096,302.55,1.976109099,BF4,0.3,0.7,0.0,0.0,0.0,0.0
10.1149/1.1630593,3.146355817,312.45,1.9778067,BF4,0.3,0.7,0.0,0.0,0.0,0.0
10.1149/1.1630593,4.000633771,322.35,1.977478497,BF4,0.3,0.7,0.0,0.0,0.0,0.0
10.1149/1.1630593,4.915210502,332.15,1.977286102,BF4,0.3,0.7,0.0,0.0,0.0,0.0
10.1149/1.1630593,0.429728586,233.75,0.259656652,BF4,0.0,0.7,0.0,0.0,0.3,0.0
10.1149/1.1630593,0.669165206,243.65,0.259656652,BF4,0.0,0.7,0.0,0.0,0.3,0.0
10.1149/1.1630593,0.978963912,253.35,0.25751073,BF4,0.0,0.7,0.0,0.0,0.3,0.0
10.1149/1.1630593,1.316992081,263.15,0.25751073,BF4,0.0,0.7,0.0,0.0,0.3,0.0
10.1149/1.1630593,1.704376473,272.95,0.259656652,BF4,0.0,0.7,0.0,0.0,0.3,0.0
10.1149/1.1630593,2.126911685,282.85,0.259656652,BF4,0.0,0.7,0.0,0.0,0.3,0.0
10.1149/1.1630593,2.563470954,292.65,0.25751073,BF4,0.0,0.7,0.0,0.0,0.3,0.0
10.1149/1.1630593,3.01417518,302.55,0.25751073,BF4,0.0,0.7,0.0,0.0,0.3,0.0
10.1149/1.1630593,3.464818957,312.45,0.255364807,BF4,0.0,0.7,0.0,0.0,0.3,0.0
10.1149/1.1630593,3.95073445,322.35,0.255364807,BF4,0.0,0.7,0.0,0.0,0.3,0.0
10.1149/1.1630593,4.408541377,332.15,0.25751073,BF4,0.0,0.7,0.0,0.0,0.3,0.0
10.1149/1.1630593,0.44598924,233.75,0.336909871,BF4,0.0,0.7,0.0,0.0,0.3,0.0
10.1149/1.1630593,0.720576679,243.65,0.334763948,BF4,0.0,0.7,0.0,0.0,0.3,0.0
10.1149/1.1630593,1.051623043,253.35,0.336909871,BF4,0.0,0.7,0.0,0.0,0.3,0.0
10.1149/1.1630593,1.417759778,263.15,0.334763948,BF4,0.0,0.7,0.0,0.0,0.3,0.0
10.1149/1.1630593,1.847337242,272.95,0.334763948,BF4,0.0,0.7,0.0,0.0,0.3,0.0
10.1149/1.1630593,2.319228677,282.85,0.336909871,BF4,0.0,0.7,0.0,0.0,0.3,0.0
10.1149/1.1630593,2.805083721,292.65,0.334763948,BF4,0.0,0.7,0.0,0.0,0.3,0.0
10.1149/1.1630593,3.298041468,302.55,0.334763948,BF4,0.0,0.7,0.0,0.0,0.3,0.0
10.1149/1.1630593,3.819168228,312.45,0.334763948,BF4,0.0,0.7,0.0,0.0,0.3,0.0
10.1149/1.1630593,4.354379496,322.35,0.334763948,BF4,0.0,0.7,0.0,0.0,0.3,0.0
10.1149/1.1630593,4.868403554,332.15,0.332618026,BF4,0.0,0.7,0.0,0.0,0.3,0.0
10.1149/1.1630593,0.448286284,233.75,0.418454936,BF4,0.0,0.7,0.0,0.0,0.3,0.0
10.1149/1.1630593,0.737079127,243.65,0.420600858,BF4,0.0,0.7,0.0,0.0,0.3,0.0
10.1149/1.1630593,1.082089101,253.35,0.418454936,BF4,0.0,0.7,0.0,0.0,0.3,0.0
10.1149/1.1630593,1.483497552,263.15,0.418454936,BF4,0.0,0.7,0.0,0.0,0.3,0.0
10.1149/1.1630593,1.941244031,272.95,0.418454936,BF4,0.0,0.7,0.0,0.0,0.3,0.0
10.1149/1.1630593,2.434201777,282.85,0.418454936,BF4,0.0,0.7,0.0,0.0,0.3,0.0
10.1149/1.1630593,2.962370791,292.65,0.418454936,BF4,0.0,0.7,0.0,0.0,0.3,0.0
10.1149/1.1630593,3.504563864,302.55,0.416309013,BF4,0.0,0.7,0.0,0.0,0.3,0.0
10.1149/1.1630593,4.067944146,312.45,0.416309013,BF4,0.0,0.7,0.0,0.0,0.3,0.0
10.1149/1.1630593,4.624282174,322.35,0.416309013,BF4,0.0,0.7,0.0,0.0,0.3,0.0
10.1149/1.1630593,5.208789216,332.15,0.416309013,BF4,0.0,0.7,0.0,0.0,0.3,0.0
10.1149/1.1630593,0.436680167,233.75,0.506437768,BF4,0.0,0.7,0.0,0.0,0.3,0.0
10.1149/1.1630593,0.732394366,243.65,0.504291845,BF4,0.0,0.7,0.0,0.0,0.3,0.0
10.1149/1.1630593,1.084627939,253.35,0.508583691,BF4,0.0,0.7,0.0,0.0,0.3,0.0
10.1149/1.1630593,1.493018195,263.15,0.506437768,BF4,0.0,0.7,0.0,0.0,0.3,0.0
10.1149/1.1630593,1.986096839,272.95,0.510729614,BF4,0.0,0.7,0.0,0.0,0.3,0.0
10.1149/1.1630593,2.507102702,282.85,0.506437768,BF4,0.0,0.7,0.0,0.0,0.3,0.0
10.1149/1.1630593,3.056398477,292.65,0.506437768,BF4,0.0,0.7,0.0,0.0,0.3,0.0
10.1149/1.1630593,3.626700115,302.55,0.502145923,BF4,0.0,0.7,0.0,0.0,0.3,0.0
10.1149/1.1630593,4.225291664,312.45,0.502145923,BF4,0.0,0.7,0.0,0.0,0.3,0.0
10.1149/1.1630593,4.845130871,322.35,0.506437768,BF4,0.0,0.7,0.0,0.0,0.3,0.0
10.1149/1.1630593,5.450704225,332.15,0.504291845,BF4,0.0,0.7,0.0,0.0,0.3,0.0
10.1149/1.1630593,0.418152693,233.75,0.598712446,BF4,0.0,0.7,0.0,0.0,0.3,0.0
10.1149/1.1630593,0.706703742,243.65,0.592274678,BF4,0.0,0.7,0.0,0.0,0.3,0.0
10.1149/1.1630593,1.066040017,253.35,0.598712446,BF4,0.0,0.7,0.0,0.0,0.3,0.0
10.1149/1.1630593,1.481472526,263.15,0.596566524,BF4,0.0,0.7,0.0,0.0,0.3,0.0
10.1149/1.1630593,1.967388019,272.95,0.596566524,BF4,0.0,0.7,0.0,0.0,0.3,0.0
10.1149/1.1630593,2.530828749,282.85,0.598712446,BF4,0.0,0.7,0.0,0.0,0.3,0.0
10.1149/1.1630593,3.094088134,292.65,0.594420601,BF4,0.0,0.7,0.0,0.0,0.3,0.0
10.1149/1.1630593,3.692679683,302.55,0.594420601,BF4,0.0,0.7,0.0,0.0,0.3,0.0
10.1149/1.1630593,4.305295291,312.45,0.592274678,BF4,0.0,0.7,0.0,0.0,0.3,0.0
10.1149/1.1630593,4.946140361,322.35,0.592274678,BF4,0.0,0.7,0.0,0.0,0.3,0.0
10.1149/1.1630593,5.58704588,332.15,0.594420601,BF4,0.0,0.7,0.0,0.0,0.3,0.0
10.1149/1.1630593,0.40636523,233.75,0.680257511,BF4,0.0,0.7,0.0,0.0,0.3,0.0
10.1149/1.1630593,0.673970864,243.65,0.680257511,BF4,0.0,0.7,0.0,0.0,0.3,0.0
10.1149/1.1630593,1.033004896,253.35,0.675965665,BF4,0.0,0.7,0.0,0.0,0.3,0.0
10.1149/1.1630593,1.462703258,263.15,0.680257511,BF4,0.0,0.7,0.0,0.0,0.3,0.0
10.1149/1.1630593,1.96264281,272.95,0.678111588,BF4,0.0,0.7,0.0,0.0,0.3,0.0
10.1149/1.1630593,2.504896331,282.85,0.678111588,BF4,0.0,0.7,0.0,0.0,0.3,0.0
10.1149/1.1630593,3.096506075,292.65,0.680257511,BF4,0.0,0.7,0.0,0.0,0.3,0.0
10.1149/1.1630593,3.680952669,302.55,0.678111588,BF4,0.0,0.7,0.0,0.0,0.3,0.0
10.1149/1.1630593,4.328779544,312.45,0.675965665,BF4,0.0,0.7,0.0,0.0,0.3,0.0
10.1149/1.1630593,4.983709122,322.35,0.675965665,BF4,0.0,0.7,0.0,0.0,0.3,0.0
10.1149/1.1630593,5.652723206,332.15,0.675965665,BF4,0.0,0.7,0.0,0.0,0.3,0.0
10.1149/1.1630593,0.366650547,233.75,0.770386266,BF4,0.0,0.7,0.0,0.0,0.3,0.0
10.1149/1.1630593,0.641237986,243.65,0.768240343,BF4,0.0,0.7,0.0,0.0,0.3,0.0
10.1149/1.1630593,0.986368857,253.35,0.770386266,BF4,0.0,0.7,0.0,0.0,0.3,0.0
10.1149/1.1630593,1.415946322,263.15,0.770386266,BF4,0.0,0.7,0.0,0.0,0.3,0.0
10.1149/1.1630593,1.908904068,272.95,0.770386266,BF4,0.0,0.7,0.0,0.0,0.3,0.0
10.1149/1.1630593,2.451157589,282.85,0.770386266,BF4,0.0,0.7,0.0,0.0,0.3,0.0
10.1149/1.1630593,3.042767334,292.65,0.772532189,BF4,0.0,0.7,0.0,0.0,0.3,0.0
10.1149/1.1630593,3.655382941,302.55,0.770386266,BF4,0.0,0.7,0.0,0.0,0.3,0.0
10.1149/1.1630593,4.303270265,312.45,0.770386266,BF4,0.0,0.7,0.0,0.0,0.3,0.0
10.1149/1.1630593,4.979205706,322.35,0.766094421,BF4,0.0,0.7,0.0,0.0,0.3,0.0
10.1149/1.1630593,5.669407,332.15,0.768240343,BF4,0.0,0.7,0.0,0.0,0.3,0.0
10.1149/1.1630593,0.341564408,233.75,0.879828326,BF4,0.0,0.7,0.0,0.0,0.3,0.0
10.1149/1.1630593,0.594904189,243.65,0.873390558,BF4,0.0,0.7,0.0,0.0,0.3,0.0
10.1149/1.1630593,0.925950553,253.35,0.875536481,BF4,0.0,0.7,0.0,0.0,0.3,0.0
10.1149/1.1630593,1.334401257,263.15,0.875536481,BF4,0.0,0.7,0.0,0.0,0.3,0.0
10.1149/1.1630593,1.834401257,272.95,0.875536481,BF4,0.0,0.7,0.0,0.0,0.3,0.0
10.1149/1.1630593,2.383878378,282.85,0.881974249,BF4,0.0,0.7,0.0,0.0,0.3,0.0
10.1149/1.1630593,2.961161821,292.65,0.875536481,BF4,0.0,0.7,0.0,0.0,0.3,0.0
10.1149/1.1630593,3.580759234,302.55,0.871244635,BF4,0.0,0.7,0.0,0.0,0.3,0.0
10.1149/1.1630593,4.249833767,312.45,0.873390558,BF4,0.0,0.7,0.0,0.0,0.3,0.0
10.1149/1.1630593,4.925890105,322.35,0.873390558,BF4,0.0,0.7,0.0,0.0,0.3,0.0
10.1149/1.1630593,5.622952306,332.15,0.869098712,BF4,0.0,0.7,0.0,0.0,0.3,0.0
10.1149/1.1630593,0.295049266,233.75,0.978540773,BF4,0.0,0.7,0.0,0.0,0.3,0.0
10.1149/1.1630593,0.555673094,243.65,0.980686695,BF4,0.0,0.7,0.0,0.0,0.3,0.0
10.1149/1.1630593,0.879677205,253.35,0.982832618,BF4,0.0,0.7,0.0,0.0,0.3,0.0
10.1149/1.1630593,1.260079792,263.15,0.987124464,BF4,0.0,0.7,0.0,0.0,0.3,0.0
10.1149/1.1630593,1.72462673,272.95,0.978540773,BF4,0.0,0.7,0.0,0.0,0.3,0.0
10.1149/1.1630593,2.2669407,282.85,0.980686695,BF4,0.0,0.7,0.0,0.0,0.3,0.0
10.1149/1.1630593,2.865471801,292.65,0.978540773,BF4,0.0,0.7,0.0,0.0,0.3,0.0
10.1149/1.1630593,3.485311008,302.55,0.982832618,BF4,0.0,0.7,0.0,0.0,0.3,0.0
10.1149/1.1630593,4.147161942,312.45,0.978540773,BF4,0.0,0.7,0.0,0.0,0.3,0.0
10.1149/1.1630593,4.830320982,322.35,0.980686695,BF4,0.0,0.7,0.0,0.0,0.3,0.0
