Repository: hacortesp/LELiBMDLab

`LLE-MDLab` Li-ion Liquid Electrolyte Molecular Dynamics Lab (LLE-MDLab) is a Python-based command-line workflow designed to construct molecular models of electrolytes composed of LiPF₆ salt and one or more organic carbonate solvents parameterized with the TraPPE force field.

Given a target box size, salt concentration, and solvent composition, the code computes the number of ion pairs and solvent molecules, generates an initial configuration using Packmol, optionally rescales ionic charges, and prepares a fully self-contained GROMACS simulation directory.

File: Q_Optimization/calisol23_filtered_for_md.csv (part 11 of 13)
doi,conductivity_mScm,temperature_K,concentration_molkg,salt,EC,PC,DMC,EMC,DEC,DME
10.1149/1.1630593,5.548570392,332.15,0.978540773,BF4,0.0,0.7,0.0,0.0,0.3,0.0
10.1149/1.1630593,0.270204921,233.75,1.096566524,BF4,0.0,0.7,0.0,0.0,0.3,0.0
10.1149/1.1630593,0.495496585,243.65,1.094420601,BF4,0.0,0.7,0.0,0.0,0.3,0.0
10.1149/1.1630593,0.805416188,253.35,1.096566524,BF4,0.0,0.7,0.0,0.0,0.3,0.0
10.1149/1.1630593,1.171734268,263.15,1.100858369,BF4,0.0,0.7,0.0,0.0,0.3,0.0
10.1149/1.1630593,1.629299402,272.95,1.094420601,BF4,0.0,0.7,0.0,0.0,0.3,0.0
10.1149/1.1630593,2.164571118,282.85,1.096566524,BF4,0.0,0.7,0.0,0.0,0.3,0.0
10.1149/1.1630593,2.734933204,292.65,1.094420601,BF4,0.0,0.7,0.0,0.0,0.3,0.0
10.1149/1.1630593,3.361754216,302.55,1.096566524,BF4,0.0,0.7,0.0,0.0,0.3,0.0
10.1149/1.1630593,4.00964154,312.45,1.096566524,BF4,0.0,0.7,0.0,0.0,0.3,0.0
10.1149/1.1630593,4.706824639,322.35,1.096566524,BF4,0.0,0.7,0.0,0.0,0.3,0.0
10.1149/1.1630593,5.425013601,332.15,1.092274678,BF4,0.0,0.7,0.0,0.0,0.3,0.0
10.1149/1.1630593,0.21767515,233.75,1.231759657,BF4,0.0,0.7,0.0,0.0,0.3,0.0
10.1149/1.1630593,0.442906365,243.65,1.227467811,BF4,0.0,0.7,0.0,0.0,0.3,0.0
10.1149/1.1630593,0.710693345,253.35,1.233905579,BF4,0.0,0.7,0.0,0.0,0.3,0.0
10.1149/1.1630593,1.083932781,263.15,1.233905579,BF4,0.0,0.7,0.0,0.0,0.3,0.0
10.1149/1.1630593,1.5133289,272.95,1.227467811,BF4,0.0,0.7,0.0,0.0,0.3,0.0
10.1149/1.1630593,2.013389349,282.85,1.229613734,BF4,0.0,0.7,0.0,0.0,0.3,0.0
10.1149/1.1630593,2.576890528,292.65,1.233905579,BF4,0.0,0.7,0.0,0.0,0.3,0.0
10.1149/1.1630593,3.182342985,302.55,1.227467811,BF4,0.0,0.7,0.0,0.0,0.3,0.0
10.1149/1.1630593,3.837393459,312.45,1.231759657,BF4,0.0,0.7,0.0,0.0,0.3,0.0
10.1149/1.1630593,4.527473856,322.35,1.229613734,BF4,0.0,0.7,0.0,0.0,0.3,0.0
10.1149/1.1630593,5.252825969,332.15,1.229613734,BF4,0.0,0.7,0.0,0.0,0.3,0.0
10.1149/1.1630593,0.193374841,233.75,1.369098712,BF4,0.0,0.7,0.0,0.0,0.3,0.0
10.1149/1.1630593,0.369431179,243.65,1.369098712,BF4,0.0,0.7,0.0,0.0,0.3,0.0
10.1149/1.1630593,0.622952306,253.35,1.369098712,BF4,0.0,0.7,0.0,0.0,0.3,0.0
10.1149/1.1630593,0.975004534,263.15,1.36695279,BF4,0.0,0.7,0.0,0.0,0.3,0.0
10.1149/1.1630593,1.376412984,272.95,1.36695279,BF4,0.0,0.7,0.0,0.0,0.3,0.0
10.1149/1.1630593,1.855346672,282.85,1.369098712,BF4,0.0,0.7,0.0,0.0,0.3,0.0
10.1149/1.1630593,2.411563803,292.65,1.364806867,BF4,0.0,0.7,0.0,0.0,0.3,0.0
10.1149/1.1630593,3.010215801,302.55,1.36695279,BF4,0.0,0.7,0.0,0.0,0.3,0.0
10.1149/1.1630593,3.651000423,312.45,1.364806867,BF4,0.0,0.7,0.0,0.0,0.3,0.0
10.1149/1.1630593,4.320074956,322.35,1.36695279,BF4,0.0,0.7,0.0,0.0,0.3,0.0
10.1149/1.1630593,5.003113099,332.15,1.364806867,BF4,0.0,0.7,0.0,0.0,0.3,0.0
10.1149/1.1630593,0.169437224,233.75,1.519313305,BF4,0.0,0.7,0.0,0.0,0.3,0.0
10.1149/1.1630593,0.310161398,243.65,1.515021459,BF4,0.0,0.7,0.0,0.0,0.3,0.0
10.1149/1.1630593,0.549658466,253.35,1.517167382,BF4,0.0,0.7,0.0,0.0,0.3,0.0
10.1149/1.1630593,0.859638518,263.15,1.521459227,BF4,0.0,0.7,0.0,0.0,0.3,0.0
10.1149/1.1630593,1.253944266,272.95,1.519313305,BF4,0.0,0.7,0.0,0.0,0.3,0.0
10.1149/1.1630593,1.704648492,282.85,1.519313305,BF4,0.0,0.7,0.0,0.0,0.3,0.0
10.1149/1.1630593,2.225714804,292.65,1.517167382,BF4,0.0,0.7,0.0,0.0,0.3,0.0
10.1149/1.1630593,2.796197788,302.55,1.519313305,BF4,0.0,0.7,0.0,0.0,0.3,0.0
10.1149/1.1630593,3.436921961,312.45,1.515021459,BF4,0.0,0.7,0.0,0.0,0.3,0.0
10.1149/1.1630593,4.098893792,322.35,1.515021459,BF4,0.0,0.7,0.0,0.0,0.3,0.0
10.1149/1.1630593,4.810161398,332.15,1.515021459,BF4,0.0,0.7,0.0,0.0,0.3,0.0
10.1149/1.1630593,0.138940942,233.75,1.686695279,BF4,0.0,0.7,0.0,0.0,0.3,0.0
10.1149/1.1630593,0.265701505,243.65,1.686695279,BF4,0.0,0.7,0.0,0.0,0.3,0.0
10.1149/1.1630593,0.462824155,253.35,1.684549356,BF4,0.0,0.7,0.0,0.0,0.3,0.0
10.1149/1.1630593,0.75155655,263.15,1.684549356,BF4,0.0,0.7,0.0,0.0,0.3,0.0
10.1149/1.1630593,1.082542465,272.95,1.684549356,BF4,0.0,0.7,0.0,0.0,0.3,0.0
10.1149/1.1630593,1.526385783,282.85,1.690987124,BF4,0.0,0.7,0.0,0.0,0.3,0.0
10.1149/1.1630593,2.026143988,292.65,1.682403433,BF4,0.0,0.7,0.0,0.0,0.3,0.0
10.1149/1.1630593,2.57556066,302.55,1.686695279,BF4,0.0,0.7,0.0,0.0,0.3,0.0
10.1149/1.1630593,3.181134014,312.45,1.684549356,BF4,0.0,0.7,0.0,0.0,0.3,0.0
10.1149/1.1630593,3.829021338,322.35,1.684549356,BF4,0.0,0.7,0.0,0.0,0.3,0.0
10.1149/1.1630593,4.519101735,332.15,1.682403433,BF4,0.0,0.7,0.0,0.0,0.3,0.0
10.1149/1.1630593,0.116272744,233.75,1.881974249,BF4,0.0,0.7,0.0,0.0,0.3,0.0
10.1149/1.1630593,0.21498519,243.65,1.886266094,BF4,0.0,0.7,0.0,0.0,0.3,0.0
10.1149/1.1630593,0.376775676,253.35,1.879828326,BF4,0.0,0.7,0.0,0.0,0.3,0.0
10.1149/1.1630593,0.630417699,263.15,1.884120172,BF4,0.0,0.7,0.0,0.0,0.3,0.0
10.1149/1.1630593,0.940276854,272.95,1.884120172,BF4,0.0,0.7,0.0,0.0,0.3,0.0
10.1149/1.1630593,1.320558544,282.85,1.884120172,BF4,0.0,0.7,0.0,0.0,0.3,0.0
10.1149/1.1630593,1.778305023,292.65,1.884120172,BF4,0.0,0.7,0.0,0.0,0.3,0.0
10.1149/1.1630593,2.306474037,302.55,1.884120172,BF4,0.0,0.7,0.0,0.0,0.3,0.0
10.1149/1.1630593,2.898023333,312.45,1.884120172,BF4,0.0,0.7,0.0,0.0,0.3,0.0
10.1149/1.1630593,3.531705253,322.35,1.879828326,BF4,0.0,0.7,0.0,0.0,0.3,0.0
10.1149/1.1630593,4.200779786,332.15,1.881974249,BF4,0.0,0.7,0.0,0.0,0.3,0.0
10.1149/1.1630593,0.10738681,233.75,2.066523605,BF4,0.0,0.7,0.0,0.0,0.3,0.0
10.1149/1.1630593,0.163724838,243.65,2.066523605,BF4,0.0,0.7,0.0,0.0,0.3,0.0
10.1149/1.1630593,0.304449012,253.35,2.06223176,BF4,0.0,0.7,0.0,0.0,0.3,0.0
10.1149/1.1630593,0.543885631,263.15,2.06223176,BF4,0.0,0.7,0.0,0.0,0.3,0.0
10.1149/1.1630593,0.81847307,272.95,2.060085837,BF4,0.0,0.7,0.0,0.0,0.3,0.0
10.1149/1.1630593,1.170767092,282.85,2.066523605,BF4,0.0,0.7,0.0,0.0,0.3,0.0
10.1149/1.1630593,1.600344557,292.65,2.066523605,BF4,0.0,0.7,0.0,0.0,0.3,0.0
10.1149/1.1630593,2.093181406,302.55,2.06223176,BF4,0.0,0.7,0.0,0.0,0.3,0.0
10.1149/1.1630593,2.656561688,312.45,2.06223176,BF4,0.0,0.7,0.0,0.0,0.3,0.0
10.1149/1.1630593,3.262195491,322.35,2.06223176,BF4,0.0,0.7,0.0,0.0,0.3,0.0
10.1149/1.1630593,3.924167322,332.15,2.06223176,BF4,0.0,0.7,0.0,0.0,0.3,0.0
10.1149/1.1630593,0.358761071,233.75,0.434579439,BF4,0.15,0.85,0.0,0.0,0.0,0.0
10.1149/1.1630593,0.693839605,243.65,0.434579439,BF4,0.15,0.85,0.0,0.0,0.0,0.0
10.1149/1.1630593,1.091745364,253.35,0.434579439,BF4,0.15,0.85,0.0,0.0,0.0,0.0
10.1149/1.1630593,1.573322895,263.15,0.436915888,BF4,0.15,0.85,0.0,0.0,0.0,0.0
10.1149/1.1630593,2.170279395,272.95,0.434579439,BF4,0.15,0.85,0.0,0.0,0.0,0.0
10.1149/1.1630593,2.809022851,282.85,0.434579439,BF4,0.15,0.85,0.0,0.0,0.0,0.0
10.1149/1.1630593,3.542007144,292.65,0.434579439,BF4,0.15,0.85,0.0,0.0,0.0,0.0
10.1149/1.1630593,4.274991437,302.55,0.434579439,BF4,0.15,0.85,0.0,0.0,0.0,0.0
10.1149/1.1630593,5.08127416,312.45,0.434579439,BF4,0.15,0.85,0.0,0.0,0.0,0.0
10.1149/1.1630593,5.919166218,322.35,0.429906542,BF4,0.15,0.85,0.0,0.0,0.0,0.0
10.1149/1.1630593,6.714977736,332.15,0.429906542,BF4,0.15,0.85,0.0,0.0,0.0,0.0
10.1149/1.1630593,0.309047316,233.75,0.621495327,BF4,0.15,0.85,0.0,0.0,0.0,0.0
10.1149/1.1630593,0.602143172,243.65,0.623831776,BF4,0.15,0.85,0.0,0.0,0.0,0.0
10.1149/1.1630593,1.021089201,253.35,0.621495327,BF4,0.15,0.85,0.0,0.0,0.0,0.0
10.1149/1.1630593,1.502764594,263.15,0.621495327,BF4,0.15,0.85,0.0,0.0,0.0,0.0
10.1149/1.1630593,2.120565641,272.95,0.621495327,BF4,0.15,0.85,0.0,0.0,0.0,0.0
10.1149/1.1630593,2.832607526,282.85,0.621495327,BF4,0.15,0.85,0.0,0.0,0.0,0.0
10.1149/1.1630593,3.586632089,292.65,0.619158879,BF4,0.15,0.85,0.0,0.0,0.0,0.0
10.1149/1.1630593,4.393012673,302.55,0.61682243,BF4,0.15,0.85,0.0,0.0,0.0,0.0
10.1149/1.1630593,5.272593825,312.45,0.61682243,BF4,0.15,0.85,0.0,0.0,0.0,0.0
10.1149/1.1630593,6.141703773,322.35,0.61682243,BF4,0.15,0.85,0.0,0.0,0.0,0.0
10.1149/1.1630593,7.094583354,332.15,0.61682243,BF4,0.15,0.85,0.0,0.0,0.0,0.0
10.1149/1.1630593,0.251993933,233.75,0.73364486,BF4,0.15,0.85,0.0,0.0,0.0,0.0
10.1149/1.1630593,0.513578314,243.65,0.738317757,BF4,0.15,0.85,0.0,0.0,0.0,0.0
10.1149/1.1630593,0.932524343,253.35,0.735981308,BF4,0.15,0.85,0.0,0.0,0.0,0.0
10.1149/1.1630593,1.435142144,263.15,0.735981308,BF4,0.15,0.85,0.0,0.0,0.0,0.0
10.1149/1.1630593,2.053041053,272.95,0.73364486,BF4,0.15,0.85,0.0,0.0,0.0,0.0
10.1149/1.1630593,2.723100259,282.85,0.735981308,BF4,0.15,0.85,0.0,0.0,0.0,0.0
10.1149/1.1630593,3.508538435,292.65,0.73364486,BF4,0.15,0.85,0.0,0.0,0.0,0.0
10.1149/1.1630593,4.314821158,302.55,0.73364486,BF4,0.15,0.85,0.0,0.0,0.0,0.0
10.1149/1.1630593,5.215344718,312.45,0.73364486,BF4,0.15,0.85,0.0,0.0,0.0,0.0
10.1149/1.1630593,6.147379752,322.35,0.731308411,BF4,0.15,0.85,0.0,0.0,0.0,0.0
10.1149/1.1630593,7.079414787,332.15,0.728971963,BF4,0.15,0.85,0.0,0.0,0.0,0.0
10.1149/1.1630593,0.203845966,233.75,0.88317757,BF4,0.15,0.85,0.0,0.0,0.0,0.0
10.1149/1.1630593,0.444683662,243.65,0.88317757,BF4,0.15,0.85,0.0,0.0,0.0,0.0
10.1149/1.1630593,0.81127367,253.35,0.880841121,BF4,0.15,0.85,0.0,0.0,0.0,0.0
10.1149/1.1630593,1.292949063,263.15,0.880841121,BF4,0.15,0.85,0.0,0.0,0.0,0.0
10.1149/1.1630593,1.868865293,272.95,0.880841121,BF4,0.15,0.85,0.0,0.0,0.0,0.0
10.1149/1.1630593,2.538826638,282.85,0.885514019,BF4,0.15,0.85,0.0,0.0,0.0,0.0
10.1149/1.1630593,3.282477859,292.65,0.880841121,BF4,0.15,0.85,0.0,0.0,0.0,0.0
10.1149/1.1630593,4.130645398,302.55,0.880841121,BF4,0.15,0.85,0.0,0.0,0.0,0.0
10.1149/1.1630593,5.020795616,312.45,0.878504673,BF4,0.15,0.85,0.0,0.0,0.0,0.0
10.1149/1.1630593,5.93179038,322.35,0.878504673,BF4,0.15,0.85,0.0,0.0,0.0,0.0
10.1149/1.1630593,6.947497186,332.15,0.878504673,BF4,0.15,0.85,0.0,0.0,0.0,0.0
10.1149/1.1630593,0.0,243.65,1.974299065,BF4,0.15,0.85,0.0,0.0,0.0,0.0
10.1149/1.1630593,0.189656016,253.35,1.971962617,BF4,0.15,0.85,0.0,0.0,0.0,0.0
10.1149/1.1630593,0.336252875,263.15,1.971962617,BF4,0.15,0.85,0.0,0.0,0.0,0.0
10.1149/1.1630593,0.660762343,272.95,1.974299065,BF4,0.15,0.85,0.0,0.0,0.0,0.0
10.1149/1.1630593,1.058765964,282.85,1.971962617,BF4,0.15,0.85,0.0,0.0,0.0,0.0
10.1149/1.1630593,1.529970152,292.65,1.971962617,BF4,0.15,0.85,0.0,0.0,0.0,0.0
10.1149/1.1630593,2.106082106,302.55,1.96728972,BF4,0.15,0.85,0.0,0.0,0.0,0.0
10.1149/1.1630593,2.796985859,312.45,1.971962617,BF4,0.15,0.85,0.0,0.0,0.0,0.0
10.1149/1.1630593,3.551010422,322.35,1.969626168,BF4,0.15,0.85,0.0,0.0,0.0,0.0
10.1149/1.1630593,4.420218232,332.15,1.96728972,BF4,0.15,0.85,0.0,0.0,0.0,0.0
10.1149/1.1630593,0.242777646,233.75,0.199029126,BF4,0.0,0.3,0.0,0.0,0.7,0.0
10.1149/1.1630593,0.3281435,243.65,0.199029126,BF4,0.0,0.3,0.0,0.0,0.7,0.0
10.1149/1.1630593,0.407411793,253.35,0.199029126,BF4,0.0,0.3,0.0,0.0,0.7,0.0
10.1149/1.1630593,0.523324651,263.15,0.201456311,BF4,0.0,0.3,0.0,0.0,0.7,0.0
10.1149/1.1630593,0.639237509,272.95,0.203883495,BF4,0.0,0.3,0.0,0.0,0.7,0.0
10.1149/1.1630593,0.742777646,282.85,0.199029126,BF4,0.0,0.3,0.0,0.0,0.7,0.0
10.1149/1.1630593,0.864788065,292.65,0.201456311,BF4,0.0,0.3,0.0,0.0,0.7,0.0
10.1149/1.1630593,0.986680085,302.55,0.199029126,BF4,0.0,0.3,0.0,0.0,0.7,0.0
10.1149/1.1630593,1.096436183,312.45,0.199029126,BF4,0.0,0.3,0.0,0.0,0.7,0.0
10.1149/1.1630593,1.206133081,322.35,0.196601942,BF4,0.0,0.3,0.0,0.0,0.7,0.0
10.1149/1.1630593,1.3280843,332.15,0.196601942,BF4,0.0,0.3,0.0,0.0,0.7,0.0
10.1149/1.1630593,0.275219039,233.75,0.279126214,BF4,0.0,0.3,0.0,0.0,0.7,0.0
10.1149/1.1630593,0.378877575,243.65,0.279126214,BF4,0.0,0.3,0.0,0.0,0.7,0.0
10.1149/1.1630593,0.488633673,253.35,0.279126214,BF4,0.0,0.3,0.0,0.0,0.7,0.0
10.1149/1.1630593,0.622898413,263.15,0.283980583,BF4,0.0,0.3,0.0,0.0,0.7,0.0
10.1149/1.1630593,0.763023917,272.95,0.279126214,BF4,0.0,0.3,0.0,0.0,0.7,0.0
10.1149/1.1630593,0.891072697,282.85,0.279126214,BF4,0.0,0.3,0.0,0.0,0.7,0.0
10.1149/1.1630593,1.025219039,292.65,0.279126214,BF4,0.0,0.3,0.0,0.0,0.7,0.0
10.1149/1.1630593,1.177658063,302.55,0.279126214,BF4,0.0,0.3,0.0,0.0,0.7,0.0
10.1149/1.1630593,1.305766043,312.45,0.281553398,BF4,0.0,0.3,0.0,0.0,0.7,0.0
10.1149/1.1630593,1.458145868,322.35,0.279126214,BF4,0.0,0.3,0.0,0.0,0.7,0.0
10.1149/1.1630593,1.586135449,332.15,0.276699029,BF4,0.0,0.3,0.0,0.0,0.7,0.0
10.1149/1.1630593,0.295406109,233.75,0.356796117,BF4,0.0,0.3,0.0,0.0,0.7,0.0
10.1149/1.1630593,0.399064646,243.65,0.356796117,BF4,0.0,0.3,0.0,0.0,0.7,0.0
10.1149/1.1630593,0.539249349,253.35,0.354368932,BF4,0.0,0.3,0.0,0.0,0.7,0.0
10.1149/1.1630593,0.679434052,263.15,0.351941748,BF4,0.0,0.3,0.0,0.0,0.7,0.0
10.1149/1.1630593,0.831873076,272.95,0.351941748,BF4,0.0,0.3,0.0,0.0,0.7,0.0
10.1149/1.1630593,0.996448023,282.85,0.349514563,BF4,0.0,0.3,0.0,0.0,0.7,0.0
10.1149/1.1630593,1.161082169,292.65,0.349514563,BF4,0.0,0.3,0.0,0.0,0.7,0.0
10.1149/1.1630593,1.313521193,302.55,0.349514563,BF4,0.0,0.3,0.0,0.0,0.7,0.0
10.1149/1.1630593,1.478214539,312.45,0.351941748,BF4,0.0,0.3,0.0,0.0,0.7,0.0
10.1149/1.1630593,1.642907885,322.35,0.354368932,BF4,0.0,0.3,0.0,0.0,0.7,0.0
10.1149/1.1630593,1.79528771,332.15,0.351941748,BF4,0.0,0.3,0.0,0.0,0.7,0.0
10.1149/1.1630593,0.3280843,233.75,0.446601942,BF4,0.0,0.3,0.0,0.0,0.7,0.0
10.1149/1.1630593,0.443937959,243.65,0.446601942,BF4,0.0,0.3,0.0,0.0,0.7,0.0
10.1149/1.1630593,0.584181861,253.35,0.446601942,BF4,0.0,0.3,0.0,0.0,0.7,0.0
10.1149/1.1630593,0.748756808,263.15,0.444174757,BF4,0.0,0.3,0.0,0.0,0.7,0.0
10.1149/1.1630593,0.919429316,272.95,0.441747573,BF4,0.0,0.3,0.0,0.0,0.7,0.0
10.1149/1.1630593,1.096376983,282.85,0.446601942,BF4,0.0,0.3,0.0,0.0,0.7,0.0
10.1149/1.1630593,1.285342174,292.65,0.444174757,BF4,0.0,0.3,0.0,0.0,0.7,0.0
10.1149/1.1630593,1.456073881,302.55,0.444174757,BF4,0.0,0.3,0.0,0.0,0.7,0.0
10.1149/1.1630593,1.63900071,312.45,0.444174757,BF4,0.0,0.3,0.0,0.0,0.7,0.0
10.1149/1.1630593,1.827965901,322.35,0.441747573,BF4,0.0,0.3,0.0,0.0,0.7,0.0
10.1149/1.1630593,2.01089273,332.15,0.441747573,BF4,0.0,0.3,0.0,0.0,0.7,0.0
10.1149/1.1630593,0.317961165,233.75,0.531553398,BF4,0.0,0.3,0.0,0.0,0.7,0.0
10.1149/1.1630593,0.458086668,243.65,0.526699029,BF4,0.0,0.3,0.0,0.0,0.7,0.0
10.1149/1.1630593,0.616564054,253.35,0.524271845,BF4,0.0,0.3,0.0,0.0,0.7,0.0
10.1149/1.1630593,0.787354961,263.15,0.526699029,BF4,0.0,0.3,0.0,0.0,0.7,0.0
10.1149/1.1630593,0.97028179,272.95,0.526699029,BF4,0.0,0.3,0.0,0.0,0.7,0.0
10.1149/1.1630593,1.165344542,282.85,0.524271845,BF4,0.0,0.3,0.0,0.0,0.7,0.0
10.1149/1.1630593,1.360525693,292.65,0.526699029,BF4,0.0,0.3,0.0,0.0,0.7,0.0
10.1149/1.1630593,1.555647644,302.55,0.526699029,BF4,0.0,0.3,0.0,0.0,0.7,0.0
10.1149/1.1630593,1.762905517,312.45,0.524271845,BF4,0.0,0.3,0.0,0.0,0.7,0.0
10.1149/1.1630593,1.970222591,322.35,0.524271845,BF4,0.0,0.3,0.0,0.0,0.7,0.0
10.1149/1.1630593,2.171442103,332.15,0.524271845,BF4,0.0,0.3,0.0,0.0,0.7,0.0
10.1149/1.1630593,0.338207435,233.75,0.611650485,BF4,0.0,0.3,0.0,0.0,0.7,0.0
10.1149/1.1630593,0.472294577,243.65,0.609223301,BF4,0.0,0.3,0.0,0.0,0.7,0.0
10.1149/1.1630593,0.630831163,253.35,0.609223301,BF4,0.0,0.3,0.0,0.0,0.7,0.0
10.1149/1.1630593,0.813757992,263.15,0.609223301,BF4,0.0,0.3,0.0,0.0,0.7,0.0
10.1149/1.1630593,1.008879943,272.95,0.609223301,BF4,0.0,0.3,0.0,0.0,0.7,0.0
10.1149/1.1630593,1.228392138,282.85,0.609223301,BF4,0.0,0.3,0.0,0.0,0.7,0.0
10.1149/1.1630593,1.423573289,292.65,0.611650485,BF4,0.0,0.3,0.0,0.0,0.7,0.0
10.1149/1.1630593,1.643026285,302.55,0.609223301,BF4,0.0,0.3,0.0,0.0,0.7,0.0
10.1149/1.1630593,1.86247928,312.45,0.606796117,BF4,0.0,0.3,0.0,0.0,0.7,0.0
10.1149/1.1630593,2.075953114,322.35,0.609223301,BF4,0.0,0.3,0.0,0.0,0.7,0.0
10.1149/1.1630593,2.301444471,332.15,0.604368932,BF4,0.0,0.3,0.0,0.0,0.7,0.0
10.1149/1.1630593,0.3282027,233.75,0.701456311,BF4,0.0,0.3,0.0,0.0,0.7,0.0
10.1149/1.1630593,0.486680085,243.65,0.699029126,BF4,0.0,0.3,0.0,0.0,0.7,0.0
10.1149/1.1630593,0.657352593,253.35,0.696601942,BF4,0.0,0.3,0.0,0.0,0.7,0.0
10.1149/1.1630593,0.846376983,263.15,0.696601942,BF4,0.0,0.3,0.0,0.0,0.7,0.0
10.1149/1.1630593,1.041498934,272.95,0.696601942,BF4,0.0,0.3,0.0,0.0,0.7,0.0
10.1149/1.1630593,1.267108691,282.85,0.696601942,BF4,0.0,0.3,0.0,0.0,0.7,0.0
10.1149/1.1630593,1.480523325,292.65,0.696601942,BF4,0.0,0.3,0.0,0.0,0.7,0.0
10.1149/1.1630593,1.712349041,302.55,0.701456311,BF4,0.0,0.3,0.0,0.0,0.7,0.0
10.1149/1.1630593,1.95625148,312.45,0.701456311,BF4,0.0,0.3,0.0,0.0,0.7,0.0
10.1149/1.1630593,2.181802036,322.35,0.699029126,BF4,0.0,0.3,0.0,0.0,0.7,0.0
10.1149/1.1630593,2.425645276,332.15,0.696601942,BF4,0.0,0.3,0.0,0.0,0.7,0.0
10.1149/1.1630593,0.330748283,233.75,0.805825243,BF4,0.0,0.3,0.0,0.0,0.7,0.0
10.1149/1.1630593,0.477089747,243.65,0.805825243,BF4,0.0,0.3,0.0,0.0,0.7,0.0
10.1149/1.1630593,0.660075776,253.35,0.808252427,BF4,0.0,0.3,0.0,0.0,0.7,0.0
10.1149/1.1630593,0.867333649,263.15,0.805825243,BF4,0.0,0.3,0.0,0.0,0.7,0.0
10.1149/1.1630593,1.0625148,272.95,0.808252427,BF4,0.0,0.3,0.0,0.0,0.7,0.0
10.1149/1.1630593,1.300260478,282.85,0.805825243,BF4,0.0,0.3,0.0,0.0,0.7,0.0
10.1149/1.1630593,1.531967795,292.65,0.805825243,BF4,0.0,0.3,0.0,0.0,0.7,0.0
10.1149/1.1630593,1.788065356,302.55,0.805825243,BF4,0.0,0.3,0.0,0.0,0.7,0.0
10.1149/1.1630593,2.032026995,312.45,0.808252427,BF4,0.0,0.3,0.0,0.0,0.7,0.0
10.1149/1.1630593,2.275870234,322.35,0.805825243,BF4,0.0,0.3,0.0,0.0,0.7,0.0
10.1149/1.1630593,2.531967795,332.15,0.805825243,BF4,0.0,0.3,0.0,0.0,0.7,0.0
10.1149/1.1630593,0.327551504,233.75,0.924757282,BF4,0.0,0.3,0.0,0.0,0.7,0.0
10.1149/1.1630593,0.479872129,243.65,0.919902913,BF4,0.0,0.3,0.0,0.0,0.7,0.0
10.1149/1.1630593,0.662858158,253.35,0.922330097,BF4,0.0,0.3,0.0,0.0,0.7,0.0
10.1149/1.1630593,0.870175231,263.15,0.922330097,BF4,0.0,0.3,0.0,0.0,0.7,0.0
10.1149/1.1630593,1.083589865,272.95,0.922330097,BF4,0.0,0.3,0.0,0.0,0.7,0.0
10.1149/1.1630593,1.327492304,282.85,0.922330097,BF4,0.0,0.3,0.0,0.0,0.7,0.0
10.1149/1.1630593,1.577433104,292.65,0.919902913,BF4,0.0,0.3,0.0,0.0,0.7,0.0
10.1149/1.1630593,1.821335543,302.55,0.919902913,BF4,0.0,0.3,0.0,0.0,0.7,0.0
10.1149/1.1630593,2.083530665,312.45,0.919902913,BF4,0.0,0.3,0.0,0.0,0.7,0.0
10.1149/1.1630593,2.357920909,322.35,0.919902913,BF4,0.0,0.3,0.0,0.0,0.7,0.0
10.1149/1.1630593,2.632251954,332.15,0.917475728,BF4,0.0,0.3,0.0,0.0,0.7,0.0
10.1149/1.1630593,0.324532323,233.75,1.050970874,BF4,0.0,0.3,0.0,0.0,0.7,0.0
10.1149/1.1630593,0.458619465,243.65,1.048543689,BF4,0.0,0.3,0.0,0.0,0.7,0.0
10.1149/1.1630593,0.647643855,253.35,1.048543689,BF4,0.0,0.3,0.0,0.0,0.7,0.0
10.1149/1.1630593,0.86099929,263.15,1.046116505,BF4,0.0,0.3,0.0,0.0,0.7,0.0
10.1149/1.1630593,1.074413924,272.95,1.046116505,BF4,0.0,0.3,0.0,0.0,0.7,0.0
10.1149/1.1630593,1.324473123,282.85,1.048543689,BF4,0.0,0.3,0.0,0.0,0.7,0.0
10.1149/1.1630593,1.586609046,292.65,1.046116505,BF4,0.0,0.3,0.0,0.0,0.7,0.0
10.1149/1.1630593,1.854901729,302.55,1.046116505,BF4,0.0,0.3,0.0,0.0,0.7,0.0
10.1149/1.1630593,2.135330334,312.45,1.04368932,BF4,0.0,0.3,0.0,0.0,0.7,0.0
10.1149/1.1630593,2.409720578,322.35,1.04368932,BF4,0.0,0.3,0.0,0.0,0.7,0.0
10.1149/1.1630593,2.702403505,332.15,1.04368932,BF4,0.0,0.3,0.0,0.0,0.7,0.0
10.1149/1.1630593,0.297833294,233.75,1.20631068,BF4,0.0,0.3,0.0,0.0,0.7,0.0
10.1149/1.1630593,0.444174757,243.65,1.20631068,BF4,0.0,0.3,0.0,0.0,0.7,0.0
10.1149/1.1630593,0.633080748,253.35,1.201456311,BF4,0.0,0.3,0.0,0.0,0.7,0.0
10.1149/1.1630593,0.83430026,263.15,1.201456311,BF4,0.0,0.3,0.0,0.0,0.7,0.0
10.1149/1.1630593,1.059969216,272.95,1.203883495,BF4,0.0,0.3,0.0,0.0,0.7,0.0
10.1149/1.1630593,1.322164338,282.85,1.203883495,BF4,0.0,0.3,0.0,0.0,0.7,0.0
10.1149/1.1630593,1.58435946,292.65,1.203883495,BF4,0.0,0.3,0.0,0.0,0.7,0.0
10.1149/1.1630593,1.864788065,302.55,1.201456311,BF4,0.0,0.3,0.0,0.0,0.7,0.0
10.1149/1.1630593,2.139237509,312.45,1.203883495,BF4,0.0,0.3,0.0,0.0,0.7,0.0
10.1149/1.1630593,2.444115558,322.35,1.203883495,BF4,0.0,0.3,0.0,0.0,0.7,0.0
10.1149/1.1630593,2.761129529,332.15,1.201456311,BF4,0.0,0.3,0.0,0.0,0.7,0.0
10.1149/1.1630593,0.277054227,233.75,1.354368932,BF4,0.0,0.3,0.0,0.0,0.7,0.0
10.1149/1.1630593,0.417298129,243.65,1.354368932,BF4,0.0,0.3,0.0,0.0,0.7,0.0
10.1149/1.1630593,0.594127398,253.35,1.354368932,BF4,0.0,0.3,0.0,0.0,0.7,0.0
10.1149/1.1630593,0.813698792,263.15,1.356796117,BF4,0.0,0.3,0.0,0.0,0.7,0.0
10.1149/1.1630593,1.039249349,272.95,1.354368932,BF4,0.0,0.3,0.0,0.0,0.7,0.0
10.1149/1.1630593,1.283210987,282.85,1.356796117,BF4,0.0,0.3,0.0,0.0,0.7,0.0
10.1149/1.1630593,1.569796353,292.65,1.356796117,BF4,0.0,0.3,0.0,0.0,0.7,0.0
10.1149/1.1630593,1.837970637,302.55,1.351941748,BF4,0.0,0.3,0.0,0.0,0.7,0.0
10.1149/1.1630593,2.155043808,312.45,1.351941748,BF4,0.0,0.3,0.0,0.0,0.7,0.0
10.1149/1.1630593,2.453883495,322.35,1.354368932,BF4,0.0,0.3,0.0,0.0,0.7,0.0
10.1149/1.1630593,2.758643145,332.15,1.349514563,BF4,0.0,0.3,0.0,0.0,0.7,0.0
10.1149/1.1630593,0.256156761,233.75,1.497572816,BF4,0.0,0.3,0.0,0.0,0.7,0.0
10.1149/1.1630593,0.402557424,243.65,1.5,BF4,0.0,0.3,0.0,0.0,0.7,0.0
10.1149/1.1630593,0.56713237,253.35,1.497572816,BF4,0.0,0.3,0.0,0.0,0.7,0.0
10.1149/1.1630593,0.774508643,263.15,1.5,BF4,0.0,0.3,0.0,0.0,0.7,0.0
10.1149/1.1630593,1.012254322,272.95,1.497572816,BF4,0.0,0.3,0.0,0.0,0.7,0.0
10.1149/1.1630593,1.262254322,282.85,1.497572816,BF4,0.0,0.3,0.0,0.0,0.7,0.0
10.1149/1.1630593,1.530547004,292.65,1.497572816,BF4,0.0,0.3,0.0,0.0,0.7,0.0
10.1149/1.1630593,1.817073171,302.55,1.495145631,BF4,0.0,0.3,0.0,0.0,0.7,0.0
10.1149/1.1630593,2.134087142,312.45,1.492718447,BF4,0.0,0.3,0.0,0.0,0.7,0.0
10.1149/1.1630593,2.451219512,322.35,1.495145631,BF4,0.0,0.3,0.0,0.0,0.7,0.0
10.1149/1.1630593,2.774390244,332.15,1.495145631,BF4,0.0,0.3,0.0,0.0,0.7,0.0
10.1149/1.1630593,0.241060857,233.75,1.628640777,BF4,0.0,0.3,0.0,0.0,0.7,0.0
10.1149/1.1630593,0.375207199,243.65,1.628640777,BF4,0.0,0.3,0.0,0.0,0.7,0.0
10.1149/1.1630593,0.539841345,253.35,1.628640777,BF4,0.0,0.3,0.0,0.0,0.7,0.0
10.1149/1.1630593,0.728865735,263.15,1.628640777,BF4,0.0,0.3,0.0,0.0,0.7,0.0
10.1149/1.1630593,0.972827374,272.95,1.631067961,BF4,0.0,0.3,0.0,0.0,0.7,0.0
10.1149/1.1630593,1.228865735,282.85,1.628640777,BF4,0.0,0.3,0.0,0.0,0.7,0.0
10.1149/1.1630593,1.50935354,292.65,1.628640777,BF4,0.0,0.3,0.0,0.0,0.7,0.0
10.1149/1.1630593,1.777646223,302.55,1.628640777,BF4,0.0,0.3,0.0,0.0,0.7,0.0
10.1149/1.1630593,2.094600995,312.45,1.623786408,BF4,0.0,0.3,0.0,0.0,0.7,0.0
10.1149/1.1630593,2.417890126,322.35,1.628640777,BF4,0.0,0.3,0.0,0.0,0.7,0.0
10.1149/1.1630593,2.753255979,332.15,1.628640777,BF4,0.0,0.3,0.0,0.0,0.7,0.0
10.1149/1.1630593,0.204179493,233.75,1.866504854,BF4,0.0,0.3,0.0,0.0,0.7,0.0
10.1149/1.1630593,0.326130713,243.65,1.866504854,BF4,0.0,0.3,0.0,0.0,0.7,0.0
10.1149/1.1630593,0.478510538,253.35,1.86407767,BF4,0.0,0.3,0.0,0.0,0.7,0.0
10.1149/1.1630593,0.661437367,263.15,1.86407767,BF4,0.0,0.3,0.0,0.0,0.7,0.0
10.1149/1.1630593,0.899301444,272.95,1.866504854,BF4,0.0,0.3,0.0,0.0,0.7,0.0
10.1149/1.1630593,1.143085484,282.85,1.861650485,BF4,0.0,0.3,0.0,0.0,0.7,0.0
10.1149/1.1630593,1.411437367,292.65,1.86407767,BF4,0.0,0.3,0.0,0.0,0.7,0.0
10.1149/1.1630593,1.704120294,302.55,1.86407767,BF4,0.0,0.3,0.0,0.0,0.7,0.0
10.1149/1.1630593,2.033388586,312.45,1.86407767,BF4,0.0,0.3,0.0,0.0,0.7,0.0
10.1149/1.1630593,2.344245797,322.35,1.859223301,BF4,0.0,0.3,0.0,0.0,0.7,0.0
10.1149/1.1630593,2.698022733,332.15,1.86407767,BF4,0.0,0.3,0.0,0.0,0.7,0.0
10.1149/1.1630593,0.184288421,233.75,2.050970874,BF4,0.0,0.3,0.0,0.0,0.7,0.0
10.1149/1.1630593,0.294103718,243.65,2.053398058,BF4,0.0,0.3,0.0,0.0,0.7,0.0
10.1149/1.1630593,0.440445181,253.35,2.053398058,BF4,0.0,0.3,0.0,0.0,0.7,0.0
10.1149/1.1630593,0.61721525,263.15,2.050970874,BF4,0.0,0.3,0.0,0.0,0.7,0.0
10.1149/1.1630593,0.836727445,272.95,2.050970874,BF4,0.0,0.3,0.0,0.0,0.7,0.0
10.1149/1.1630593,1.050142079,282.85,2.050970874,BF4,0.0,0.3,0.0,0.0,0.7,0.0
10.1149/1.1630593,1.342765806,292.65,2.048543689,BF4,0.0,0.3,0.0,0.0,0.7,0.0
10.1149/1.1630593,1.629232773,302.55,2.04368932,BF4,0.0,0.3,0.0,0.0,0.7,0.0
10.1149/1.1630593,1.946424343,312.45,2.048543689,BF4,0.0,0.3,0.0,0.0,0.7,0.0
10.1149/1.1630593,2.269654274,322.35,2.050970874,BF4,0.0,0.3,0.0,0.0,0.7,0.0
10.1149/1.1630593,2.635448733,332.15,2.048543689,BF4,0.0,0.3,0.0,0.0,0.7,0.0
10.1149/1.1630593,0.372034841,233.75,0.280701754,BF4,0.0,1.0,0.0,0.0,0.0,0.0
10.1149/1.1630593,0.646682728,243.65,0.280701754,BF4,0.0,1.0,0.0,0.0,0.0,0.0
10.1149/1.1630593,0.991907586,253.35,0.282894737,BF4,0.0,1.0,0.0,0.0,0.0,0.0
10.1149/1.1630593,1.407400544,263.15,0.282894737,BF4,0.0,1.0,0.0,0.0,0.0,0.0
10.1149/1.1630593,1.893161601,272.95,0.280701754,BF4,0.0,1.0,0.0,0.0,0.0,0.0
10.1149/1.1630593,2.456541883,282.85,0.280701754,BF4,0.0,1.0,0.0,0.0,0.0,0.0
10.1149/1.1630593,3.026809983,292.65,0.278508772,BF4,0.0,1.0,0.0,0.0,0.0,0.0
10.1149/1.1630593,3.618204843,302.55,0.276315789,BF4,0.0,1.0,0.0,0.0,0.0,0.0
10.1149/1.1630593,4.287218928,312.45,0.276315789,BF4,0.0,1.0,0.0,0.0,0.0,0.0
10.1149/1.1630593,4.94230294,322.35,0.278508772,BF4,0.0,1.0,0.0,0.0,0.0,0.0
10.1149/1.1630593,5.604120336,332.15,0.276315789,BF4,0.0,1.0,0.0,0.0,0.0,0.0
10.1149/1.1630593,0.371633309,233.75,0.375,BF4,0.0,1.0,0.0,0.0,0.0,0.0
10.1149/1.1630593,0.653323449,243.65,0.375,BF4,0.0,1.0,0.0,0.0,0.0,0.0
10.1149/1.1630593,1.047689647,253.35,0.375,BF4,0.0,1.0,0.0,0.0,0.0,0.0
10.1149/1.1630593,1.4844638,263.15,0.377192982,BF4,0.0,1.0,0.0,0.0,0.0,0.0
10.1149/1.1630593,2.019520633,272.95,0.375,BF4,0.0,1.0,0.0,0.0,0.0,0.0
10.1149/1.1630593,2.632196689,282.85,0.375,BF4,0.0,1.0,0.0,0.0,0.0,0.0
10.1149/1.1630593,3.258802817,292.65,0.372807018,BF4,0.0,1.0,0.0,0.0,0.0,0.0
10.1149/1.1630593,3.934550284,302.55,0.368421053,BF4,0.0,1.0,0.0,0.0,0.0,0.0
10.1149/1.1630593,4.653169014,312.45,0.372807018,BF4,0.0,1.0,0.0,0.0,0.0,0.0
10.1149/1.1630593,5.413577959,322.35,0.370614035,BF4,0.0,1.0,0.0,0.0,0.0,0.0
10.1149/1.1630593,6.167099086,332.15,0.370614035,BF4,0.0,1.0,0.0,0.0,0.0,0.0
10.1149/1.1630593,0.350722758,233.75,0.478070175,BF4,0.0,1.0,0.0,0.0,0.0,0.0
10.1149/1.1630593,0.674203113,243.65,0.471491228,BF4,0.0,1.0,0.0,0.0,0.0,0.0
10.1149/1.1630593,1.047288115,253.35,0.469298246,BF4,0.0,1.0,0.0,0.0,0.0,0.0
10.1149/1.1630593,1.512540153,263.15,0.475877193,BF4,0.0,1.0,0.0,0.0,0.0,0.0
10.1149/1.1630593,2.075766,272.95,0.473684211,BF4,0.0,1.0,0.0,0.0,0.0,0.0
10.1149/1.1630593,2.709568816,282.85,0.473684211,BF4,0.0,1.0,0.0,0.0,0.0,0.0
10.1149/1.1630593,3.38577959,292.65,0.475877193,BF4,0.0,1.0,0.0,0.0,0.0,0.0
10.1149/1.1630593,4.124907339,302.55,0.471491228,BF4,0.0,1.0,0.0,0.0,0.0,0.0
10.1149/1.1630593,4.899400791,312.45,0.469298246,BF4,0.0,1.0,0.0,0.0,0.0,0.0
10.1149/1.1630593,5.709259946,322.35,0.469298246,BF4,0.0,1.0,0.0,0.0,0.0,0.0
10.1149/1.1630593,6.532894737,332.15,0.464912281,BF4,0.0,1.0,0.0,0.0,0.0,0.0
10.1149/1.1630593,0.349394613,233.75,0.559210526,BF4,0.0,1.0,0.0,0.0,0.0,0.0
10.1149/1.1630593,0.624196936,243.65,0.561403509,BF4,0.0,1.0,0.0,0.0,0.0,0.0
10.1149/1.1630593,1.011366444,253.35,0.559210526,BF4,0.0,1.0,0.0,0.0,0.0,0.0
10.1149/1.1630593,1.476000741,263.15,0.557017544,BF4,0.0,1.0,0.0,0.0,0.0,0.0
10.1149/1.1630593,2.060507784,272.95,0.557017544,BF4,0.0,1.0,0.0,0.0,0.0,0.0
10.1149/1.1630593,2.715437361,282.85,0.557017544,BF4,0.0,1.0,0.0,0.0,0.0,0.0
10.1149/1.1630593,3.398072646,292.65,0.550438596,BF4,0.0,1.0,0.0,0.0,0.0,0.0
10.1149/1.1630593,4.172874969,302.55,0.552631579,BF4,0.0,1.0,0.0,0.0,0.0,0.0
10.1149/1.1630593,4.961761799,312.45,0.554824561,BF4,0.0,1.0,0.0,0.0,0.0,0.0
10.1149/1.1630593,5.820916728,322.35,0.554824561,BF4,0.0,1.0,0.0,0.0,0.0,0.0
10.1149/1.1630593,6.672874969,332.15,0.552631579,BF4,0.0,1.0,0.0,0.0,0.0,0.0
10.1149/1.1630593,0.32755745,233.75,0.649122807,BF4,0.0,1.0,0.0,0.0,0.0,0.0
10.1149/1.1630593,0.609093155,243.65,0.646929825,BF4,0.0,1.0,0.0,0.0,0.0,0.0
10.1149/1.1630593,0.975135903,253.35,0.644736842,BF4,0.0,1.0,0.0,0.0,0.0,0.0
10.1149/1.1630593,1.439924636,263.15,0.644736842,BF4,0.0,1.0,0.0,0.0,0.0,0.0
10.1149/1.1630593,2.031319496,272.95,0.64254386,BF4,0.0,1.0,0.0,0.0,0.0,0.0
10.1149/1.1630593,2.693291327,282.85,0.64254386,BF4,0.0,1.0,0.0,0.0,0.0,0.0
10.1149/1.1630593,3.390474426,292.65,0.64254386,BF4,0.0,1.0,0.0,0.0,0.0,0.0
10.1149/1.1630593,4.179361255,302.55,0.644736842,BF4,0.0,1.0,0.0,0.0,0.0,0.0
10.1149/1.1630593,4.982178157,312.45,0.644736842,BF4,0.0,1.0,0.0,0.0,0.0,0.0
10.1149/1.1630593,5.841178651,322.35,0.64254386,BF4,0.0,1.0,0.0,0.0,0.0,0.0
10.1149/1.1630593,6.728348159,332.15,0.640350877,BF4,0.0,1.0,0.0,0.0,0.0,0.0
10.1149/1.1630593,0.312453669,233.75,0.734649123,BF4,0.0,1.0,0.0,0.0,0.0,0.0
10.1149/1.1630593,0.57301705,243.65,0.734649123,BF4,0.0,1.0,0.0,0.0,0.0,0.0
10.1149/1.1630593,0.917933037,253.35,0.73245614,BF4,0.0,1.0,0.0,0.0,0.0,0.0
10.1149/1.1630593,1.38303064,263.15,0.736842105,BF4,0.0,1.0,0.0,0.0,0.0,0.0
10.1149/1.1630593,1.931863108,272.95,0.730263158,BF4,0.0,1.0,0.0,0.0,0.0,0.0
10.1149/1.1630593,2.608073882,282.85,0.73245614,BF4,0.0,1.0,0.0,0.0,0.0,0.0
10.1149/1.1630593,3.333271559,292.65,0.730263158,BF4,0.0,1.0,0.0,0.0,0.0,0.0
10.1149/1.1630593,4.100722758,302.55,0.728070175,BF4,0.0,1.0,0.0,0.0,0.0,0.0
10.1149/1.1630593,4.924820855,312.45,0.730263158,BF4,0.0,1.0,0.0,0.0,0.0,0.0
10.1149/1.1630593,5.798214727,322.35,0.73245614,BF4,0.0,1.0,0.0,0.0,0.0,0.0
10.1149/1.1630593,6.713244379,332.15,0.725877193,BF4,0.0,1.0,0.0,0.0,0.0,0.0
10.1149/1.1630593,0.277149741,233.75,0.833333333,BF4,0.0,1.0,0.0,0.0,0.0,0.0
10.1149/1.1630593,0.523628614,243.65,0.833333333,BF4,0.0,1.0,0.0,0.0,0.0,0.0
10.1149/1.1630593,0.882783543,253.35,0.833333333,BF4,0.0,1.0,0.0,0.0,0.0,0.0
10.1149/1.1630593,1.291079812,263.15,0.831140351,BF4,0.0,1.0,0.0,0.0,0.0,0.0
10.1149/1.1630593,1.861656783,272.95,0.833333333,BF4,0.0,1.0,0.0,0.0,0.0,0.0
10.1149/1.1630593,2.509389671,282.85,0.831140351,BF4,0.0,1.0,0.0,0.0,0.0,0.0
10.1149/1.1630593,3.206418335,292.65,0.828947368,BF4,0.0,1.0,0.0,0.0,0.0,0.0
10.1149/1.1630593,3.981220657,302.55,0.831140351,BF4,0.0,1.0,0.0,0.0,0.0,0.0
10.1149/1.1630593,4.81878552,312.45,0.824561404,BF4,0.0,1.0,0.0,0.0,0.0,0.0
10.1149/1.1630593,5.706109464,322.35,0.824561404,BF4,0.0,1.0,0.0,0.0,0.0,0.0
10.1149/1.1630593,6.628644675,332.15,0.824561404,BF4,0.0,1.0,0.0,0.0,0.0,0.0
10.1149/1.1630593,0.256856931,233.75,0.945175439,BF4,0.0,1.0,0.0,0.0,0.0,0.0
10.1149/1.1630593,0.482363479,243.65,0.947368421,BF4,0.0,1.0,0.0,0.0,0.0,0.0
10.1149/1.1630593,0.778138127,253.35,0.947368421,BF4,0.0,1.0,0.0,0.0,0.0,0.0
10.1149/1.1630593,1.214757845,263.15,0.947368421,BF4,0.0,1.0,0.0,0.0,0.0,0.0
10.1149/1.1630593,1.728842352,272.95,0.947368421,BF4,0.0,1.0,0.0,0.0,0.0,0.0
10.1149/1.1630593,2.376729676,282.85,0.947368421,BF4,0.0,1.0,0.0,0.0,0.0,0.0
10.1149/1.1630593,3.066716086,292.65,0.945175439,BF4,0.0,1.0,0.0,0.0,0.0,0.0
10.1149/1.1630593,3.820082777,302.55,0.942982456,BF4,0.0,1.0,0.0,0.0,0.0,0.0
10.1149/1.1630593,4.644180875,312.45,0.945175439,BF4,0.0,1.0,0.0,0.0,0.0,0.0
10.1149/1.1630593,5.538238201,322.35,0.940789474,BF4,0.0,1.0,0.0,0.0,0.0,0.0
10.1149/1.1630593,6.453576723,332.15,0.938596491,BF4,0.0,1.0,0.0,0.0,0.0,0.0
10.1149/1.1630593,0.243915246,233.75,1.061403509,BF4,0.0,1.0,0.0,0.0,0.0,0.0
10.1149/1.1630593,0.447986163,243.65,1.059210526,BF4,0.0,1.0,0.0,0.0,0.0,0.0
10.1149/1.1630593,0.708395107,253.35,1.057017544,BF4,0.0,1.0,0.0,0.0,0.0,0.0
10.1149/1.1630593,1.117000247,263.15,1.059210526,BF4,0.0,1.0,0.0,0.0,0.0,0.0
10.1149/1.1630593,1.602761305,272.95,1.057017544,BF4,0.0,1.0,0.0,0.0,0.0,0.0
10.1149/1.1630593,2.208395107,282.85,1.057017544,BF4,0.0,1.0,0.0,0.0,0.0,0.0
10.1149/1.1630593,2.88429701,292.65,1.054824561,BF4,0.0,1.0,0.0,0.0,0.0,0.0
10.1149/1.1630593,3.637818137,302.55,1.054824561,BF4,0.0,1.0,0.0,0.0,0.0,0.0
10.1149/1.1630593,4.447831727,312.45,1.057017544,BF4,0.0,1.0,0.0,0.0,0.0,0.0
10.1149/1.1630593,5.31372004,322.35,1.052631579,BF4,0.0,1.0,0.0,0.0,0.0,0.0
10.1149/1.1630593,6.250494193,332.15,1.054824561,BF4,0.0,1.0,0.0,0.0,0.0,0.0
10.1149/1.1630593,0.232054608,233.75,1.192982456,BF4,0.0,1.0,0.0,0.0,0.0,0.0
10.1149/1.1630593,0.379941932,243.65,1.192982456,BF4,0.0,1.0,0.0,0.0,0.0,0.0
10.1149/1.1630593,0.62626637,253.35,1.190789474,BF4,0.0,1.0,0.0,0.0,0.0,0.0
10.1149/1.1630593,0.992617989,263.15,1.192982456,BF4,0.0,1.0,0.0,0.0,0.0,0.0
10.1149/1.1630593,1.450673338,272.95,1.197368421,BF4,0.0,1.0,0.0,0.0,0.0,0.0
10.1149/1.1630593,2.013744749,282.85,1.192982456,BF4,0.0,1.0,0.0,0.0,0.0,0.0
10.1149/1.1630593,2.668519891,292.65,1.190789474,BF4,0.0,1.0,0.0,0.0,0.0,0.0
10.1149/1.1630593,3.379633062,302.55,1.188596491,BF4,0.0,1.0,0.0,0.0,0.0,0.0
10.1149/1.1630593,4.182604398,312.45,1.190789474,BF4,0.0,1.0,0.0,0.0,0.0,0.0
10.1149/1.1630593,5.041604893,322.35,1.188596491,BF4,0.0,1.0,0.0,0.0,0.0,0.0
10.1149/1.1630593,5.971027922,332.15,1.186403509,BF4,0.0,1.0,0.0,0.0,0.0,0.0
10.1149/1.1630593,0.215004942,233.75,1.350877193,BF4,0.0,1.0,0.0,0.0,0.0,0.0
10.1149/1.1630593,0.327680998,243.65,1.350877193,BF4,0.0,1.0,0.0,0.0,0.0,0.0
10.1149/1.1630593,0.545990857,253.35,1.350877193,BF4,0.0,1.0,0.0,0.0,0.0,0.0
10.1149/1.1630593,0.862892266,263.15,1.350877193,BF4,0.0,1.0,0.0,0.0,0.0,0.0
10.1149/1.1630593,1.285427477,272.95,1.350877193,BF4,0.0,1.0,0.0,0.0,0.0,0.0
10.1149/1.1630593,1.799357549,282.85,1.348684211,BF4,0.0,1.0,0.0,0.0,0.0,0.0
10.1149/1.1630593,2.419075859,292.65,1.348684211,BF4,0.0,1.0,0.0,0.0,0.0,0.0
10.1149/1.1630593,3.116104522,302.55,1.346491228,BF4,0.0,1.0,0.0,0.0,0.0,0.0
10.1149/1.1630593,3.904836916,312.45,1.346491228,BF4,0.0,1.0,0.0,0.0,0.0,0.0
10.1149/1.1630593,4.707499382,322.35,1.344298246,BF4,0.0,1.0,0.0,0.0,0.0,0.0
10.1149/1.1630593,5.587626637,332.15,1.342105263,BF4,0.0,1.0,0.0,0.0,0.0,0.0
10.1149/1.1630593,0.4,233.75,0.277402287,BF4,0.0,0.8,0.0,0.0,0.2,0.0
10.1149/1.1630593,0.674074074,243.65,0.275729647,BF4,0.0,0.8,0.0,0.0,0.2,0.0
10.1149/1.1630593,0.985185185,253.35,0.276446493,BF4,0.0,0.8,0.0,0.0,0.2,0.0
10.1149/1.1630593,1.377777778,263.15,0.279655231,BF4,0.0,0.8,0.0,0.0,0.2,0.0
10.1149/1.1630593,1.8,272.95,0.280628094,BF4,0.0,0.8,0.0,0.0,0.2,0.0
10.1149/1.1630593,2.281481481,282.85,0.27943335,BF4,0.0,0.8,0.0,0.0,0.2,0.0
10.1149/1.1630593,2.777777778,292.65,0.282881038,BF4,0.0,0.8,0.0,0.0,0.2,0.0
10.1149/1.1630593,3.281481481,302.55,0.281737498,BF4,0.0,0.8,0.0,0.0,0.2,0.0
10.1149/1.1630593,3.822222222,312.45,0.282983444,BF4,0.0,0.8,0.0,0.0,0.2,0.0
10.1149/1.1630593,4.37037037,322.35,0.284246458,BF4,0.0,0.8,0.0,0.0,0.2,0.0
10.1149/1.1630593,4.918518519,332.15,0.280901178,BF4,0.0,0.8,0.0,0.0,0.2,0.0
10.1149/1.1630593,0.422222222,233.75,0.348882062,BF4,0.0,0.8,0.0,0.0,0.2,0.0
10.1149/1.1630593,0.696296296,243.65,0.347209421,BF4,0.0,0.8,0.0,0.0,0.2,0.0
10.1149/1.1630593,1.044444444,253.35,0.348011606,BF4,0.0,0.8,0.0,0.0,0.2,0.0
10.1149/1.1630593,1.459259259,263.15,0.346663253,BF4,0.0,0.8,0.0,0.0,0.2,0.0
10.1149/1.1630593,1.925925926,272.95,0.350042669,BF4,0.0,0.8,0.0,0.0,0.2,0.0
10.1149/1.1630593,2.451851852,282.85,0.35125448,BF4,0.0,0.8,0.0,0.0,0.2,0.0
10.1149/1.1630593,2.992592593,292.65,0.350196279,BF4,0.0,0.8,0.0,0.0,0.2,0.0
10.1149/1.1630593,3.548148148,302.55,0.351476361,BF4,0.0,0.8,0.0,0.0,0.2,0.0
10.1149/1.1630593,4.140740741,312.45,0.350537634,BF4,0.0,0.8,0.0,0.0,0.2,0.0
10.1149/1.1630593,4.748148148,322.35,0.351937191,BF4,0.0,0.8,0.0,0.0,0.2,0.0
10.1149/1.1630593,5.340740741,332.15,0.350998464,BF4,0.0,0.8,0.0,0.0,0.2,0.0
10.1149/1.1630593,0.422222222,233.75,0.418006486,BF4,0.0,0.8,0.0,0.0,0.2,0.0
10.1149/1.1630593,0.718518519,243.65,0.418689196,BF4,0.0,0.8,0.0,0.0,0.2,0.0
10.1149/1.1630593,1.081481481,253.35,0.424133811,BF4,0.0,0.8,0.0,0.0,0.2,0.0
10.1149/1.1630593,1.496296296,263.15,0.422785458,BF4,0.0,0.8,0.0,0.0,0.2,0.0
10.1149/1.1630593,2.0,272.95,0.426250213,BF4,0.0,0.8,0.0,0.0,0.2,0.0
10.1149/1.1630593,2.555555556,282.85,0.425226148,BF4,0.0,0.8,0.0,0.0,0.2,0.0
10.1149/1.1630593,3.133333333,292.65,0.424253286,BF4,0.0,0.8,0.0,0.0,0.2,0.0
10.1149/1.1630593,3.733333333,302.55,0.427939921,BF4,0.0,0.8,0.0,0.0,0.2,0.0
10.1149/1.1630593,4.37037037,312.45,0.429407749,BF4,0.0,0.8,0.0,0.0,0.2,0.0
10.1149/1.1630593,5.014814815,322.35,0.430892644,BF4,0.0,0.8,0.0,0.0,0.2,0.0
10.1149/1.1630593,5.674074074,332.15,0.430107527,BF4,0.0,0.8,0.0,0.0,0.2,0.0
10.1149/1.1630593,0.407407407,233.75,0.505529954,BF4,0.0,0.8,0.0,0.0,0.2,0.0
10.1149/1.1630593,0.696296296,243.65,0.503891449,BF4,0.0,0.8,0.0,0.0,0.2,0.0
10.1149/1.1630593,1.074074074,253.35,0.504761905,BF4,0.0,0.8,0.0,0.0,0.2,0.0
10.1149/1.1630593,1.511111111,263.15,0.50807305,BF4,0.0,0.8,0.0,0.0,0.2,0.0
10.1149/1.1630593,2.02962963,272.95,0.511571941,BF4,0.0,0.8,0.0,0.0,0.2,0.0
10.1149/1.1630593,2.607407407,282.85,0.508294931,BF4,0.0,0.8,0.0,0.0,0.2,0.0
10.1149/1.1630593,3.214814815,292.65,0.50739034,BF4,0.0,0.8,0.0,0.0,0.2,0.0
10.1149/1.1630593,3.844444444,302.55,0.504232804,BF4,0.0,0.8,0.0,0.0,0.2,0.0
10.1149/1.1630593,4.496296296,312.45,0.512647209,BF4,0.0,0.8,0.0,0.0,0.2,0.0
10.1149/1.1630593,5.185185185,322.35,0.509626216,BF4,0.0,0.8,0.0,0.0,0.2,0.0
10.1149/1.1630593,5.888888889,332.15,0.508943506,BF4,0.0,0.8,0.0,0.0,0.2,0.0
10.1149/1.1630593,0.4,233.75,0.60228708,BF4,0.0,0.8,0.0,0.0,0.2,0.0
10.1149/1.1630593,0.674074074,243.65,0.602918587,BF4,0.0,0.8,0.0,0.0,0.2,0.0
10.1149/1.1630593,1.044444444,253.35,0.603771975,BF4,0.0,0.8,0.0,0.0,0.2,0.0
10.1149/1.1630593,1.503703704,263.15,0.602526028,BF4,0.0,0.8,0.0,0.0,0.2,0.0
10.1149/1.1630593,2.022222222,272.95,0.603720771,BF4,0.0,0.8,0.0,0.0,0.2,0.0
10.1149/1.1630593,2.614814815,282.85,0.605086192,BF4,0.0,0.8,0.0,0.0,0.2,0.0
10.1149/1.1630593,3.22962963,292.65,0.606502816,BF4,0.0,0.8,0.0,0.0,0.2,0.0
10.1149/1.1630593,3.888888889,302.55,0.605717699,BF4,0.0,0.8,0.0,0.0,0.2,0.0
10.1149/1.1630593,4.577777778,312.45,0.607305001,BF4,0.0,0.8,0.0,0.0,0.2,0.0
10.1149/1.1630593,5.281481481,322.35,0.608926438,BF4,0.0,0.8,0.0,0.0,0.2,0.0
10.1149/1.1630593,6.014814815,332.15,0.610616146,BF4,0.0,0.8,0.0,0.0,0.2,0.0
10.1149/1.1630593,0.37037037,233.75,0.685168117,BF4,0.0,0.8,0.0,0.0,0.2,0.0
10.1149/1.1630593,0.644444444,243.65,0.685799625,BF4,0.0,0.8,0.0,0.0,0.2,0.0
10.1149/1.1630593,1.007407407,253.35,0.684331797,BF4,0.0,0.8,0.0,0.0,0.2,0.0
10.1149/1.1630593,1.444444444,263.15,0.687642942,BF4,0.0,0.8,0.0,0.0,0.2,0.0
10.1149/1.1630593,1.985185185,272.95,0.688888889,BF4,0.0,0.8,0.0,0.0,0.2,0.0
10.1149/1.1630593,2.585185185,282.85,0.692575525,BF4,0.0,0.8,0.0,0.0,0.2,0.0
10.1149/1.1630593,3.222222222,292.65,0.684826762,BF4,0.0,0.8,0.0,0.0,0.2,0.0
10.1149/1.1630593,3.874074074,302.55,0.69093702,BF4,0.0,0.8,0.0,0.0,0.2,0.0
10.1149/1.1630593,4.6,312.45,0.690305513,BF4,0.0,0.8,0.0,0.0,0.2,0.0
10.1149/1.1630593,5.333333333,322.35,0.691995221,BF4,0.0,0.8,0.0,0.0,0.2,0.0
10.1149/1.1630593,6.066666667,332.15,0.693684929,BF4,0.0,0.8,0.0,0.0,0.2,0.0
10.1149/1.1630593,0.325925926,233.75,0.779535757,BF4,0.0,0.8,0.0,0.0,0.2,0.0
10.1149/1.1630593,0.6,243.65,0.782471412,BF4,0.0,0.8,0.0,0.0,0.2,0.0
10.1149/1.1630593,0.948148148,253.35,0.778665301,BF4,0.0,0.8,0.0,0.0,0.2,0.0
10.1149/1.1630593,1.4,263.15,0.779706435,BF4,0.0,0.8,0.0,0.0,0.2,0.0
10.1149/1.1630593,1.903703704,272.95,0.78317119,BF4,0.0,0.8,0.0,0.0,0.2,0.0
10.1149/1.1630593,2.518518519,282.85,0.782283666,BF4,0.0,0.8,0.0,0.0,0.2,0.0
10.1149/1.1630593,3.148148148,292.65,0.783734426,BF4,0.0,0.8,0.0,0.0,0.2,0.0
10.1149/1.1630593,3.822222222,302.55,0.785287592,BF4,0.0,0.8,0.0,0.0,0.2,0.0
10.1149/1.1630593,4.548148148,312.45,0.78926438,BF4,0.0,0.8,0.0,0.0,0.2,0.0
10.1149/1.1630593,5.296296296,322.35,0.786379928,BF4,0.0,0.8,0.0,0.0,0.2,0.0
10.1149/1.1630593,6.074074074,332.15,0.785867896,BF4,0.0,0.8,0.0,0.0,0.2,0.0
10.1149/1.1630593,0.303703704,233.75,0.86473801,BF4,0.0,0.8,0.0,0.0,0.2,0.0
10.1149/1.1630593,0.540740741,243.65,0.862980031,BF4,0.0,0.8,0.0,0.0,0.2,0.0
10.1149/1.1630593,0.896296296,253.35,0.863799283,BF4,0.0,0.8,0.0,0.0,0.2,0.0
10.1149/1.1630593,1.303703704,263.15,0.86473801,BF4,0.0,0.8,0.0,0.0,0.2,0.0
10.1149/1.1630593,1.837037037,272.95,0.868271036,BF4,0.0,0.8,0.0,0.0,0.2,0.0
10.1149/1.1630593,2.42962963,282.85,0.865028162,BF4,0.0,0.8,0.0,0.0,0.2,0.0
10.1149/1.1630593,3.059259259,292.65,0.866478921,BF4,0.0,0.8,0.0,0.0,0.2,0.0
10.1149/1.1630593,3.733333333,302.55,0.868032087,BF4,0.0,0.8,0.0,0.0,0.2,0.0
10.1149/1.1630593,4.466666667,312.45,0.867417648,BF4,0.0,0.8,0.0,0.0,0.2,0.0
10.1149/1.1630593,5.222222222,322.35,0.873766854,BF4,0.0,0.8,0.0,0.0,0.2,0.0
10.1149/1.1630593,6.0,332.15,0.870950674,BF4,0.0,0.8,0.0,0.0,0.2,0.0
10.1149/1.1630593,0.251851852,233.75,0.963696877,BF4,0.0,0.8,0.0,0.0,0.2,0.0
10.1149/1.1630593,0.503703704,243.65,0.961973033,BF4,0.0,0.8,0.0,0.0,0.2,0.0
10.1149/1.1630593,0.814814815,253.35,0.962689879,BF4,0.0,0.8,0.0,0.0,0.2,0.0
