Repository: hacortesp/LELiBMDLab

`LLE-MDLab` Li-ion Liquid Electrolyte Molecular Dynamics Lab (LLE-MDLab) is a Python-based command-line workflow designed to construct molecular models of electrolytes composed of LiPF₆ salt and one or more organic carbonate solvents parameterized with the TraPPE force field.

Given a target box size, salt concentration, and solvent composition, the code computes the number of ion pairs and solvent molecules, generates an initial configuration using Packmol, optionally rescales ionic charges, and prepares a fully self-contained GROMACS simulation directory.

File: Q_Optimization/calisol23_filtered_for_md.csv (part 12 of 13)
doi,conductivity_mScm,temperature_K,concentration_molkg,salt,EC,PC,DMC,EMC,DEC,DME
10.1149/1.1630593,1.237037037,263.15,0.963662741,BF4,0.0,0.8,0.0,0.0,0.2,0.0
10.1149/1.1630593,1.740740741,272.95,0.964823349,BF4,0.0,0.8,0.0,0.0,0.2,0.0
10.1149/1.1630593,2.325925926,282.85,0.963867554,BF4,0.0,0.8,0.0,0.0,0.2,0.0
10.1149/1.1630593,2.940740741,292.65,0.969892473,BF4,0.0,0.8,0.0,0.0,0.2,0.0
10.1149/1.1630593,3.622222222,302.55,0.966854412,BF4,0.0,0.8,0.0,0.0,0.2,0.0
10.1149/1.1630593,4.333333333,312.45,0.968492917,BF4,0.0,0.8,0.0,0.0,0.2,0.0
10.1149/1.1630593,5.118518519,322.35,0.972606247,BF4,0.0,0.8,0.0,0.0,0.2,0.0
10.1149/1.1630593,5.903703704,332.15,0.972111282,BF4,0.0,0.8,0.0,0.0,0.2,0.0
10.1149/1.1630593,0.214814815,233.75,1.071906469,BF4,0.0,0.8,0.0,0.0,0.2,0.0
10.1149/1.1630593,0.437037037,243.65,1.070114354,BF4,0.0,0.8,0.0,0.0,0.2,0.0
10.1149/1.1630593,0.733333333,253.35,1.073101212,BF4,0.0,0.8,0.0,0.0,0.2,0.0
10.1149/1.1630593,1.140740741,263.15,1.074039939,BF4,0.0,0.8,0.0,0.0,0.2,0.0
10.1149/1.1630593,1.614814815,272.95,1.077436423,BF4,0.0,0.8,0.0,0.0,0.2,0.0
10.1149/1.1630593,2.185185185,282.85,1.076446493,BF4,0.0,0.8,0.0,0.0,0.2,0.0
10.1149/1.1630593,2.792592593,292.65,1.075541901,BF4,0.0,0.8,0.0,0.0,0.2,0.0
10.1149/1.1630593,3.466666667,302.55,1.077095067,BF4,0.0,0.8,0.0,0.0,0.2,0.0
10.1149/1.1630593,4.2,312.45,1.078784776,BF4,0.0,0.8,0.0,0.0,0.2,0.0
10.1149/1.1630593,4.940740741,322.35,1.080491551,BF4,0.0,0.8,0.0,0.0,0.2,0.0
10.1149/1.1630593,5.748148148,332.15,1.08004779,BF4,0.0,0.8,0.0,0.0,0.2,0.0
10.1149/1.1630593,0.17037037,233.75,1.203140468,BF4,0.0,0.8,0.0,0.0,0.2,0.0
10.1149/1.1630593,0.355555556,243.65,1.205871309,BF4,0.0,0.8,0.0,0.0,0.2,0.0
10.1149/1.1630593,0.651851852,253.35,1.208858167,BF4,0.0,0.8,0.0,0.0,0.2,0.0
10.1149/1.1630593,1.022222222,263.15,1.207407407,BF4,0.0,0.8,0.0,0.0,0.2,0.0
10.1149/1.1630593,1.466666667,272.95,1.206127325,BF4,0.0,0.8,0.0,0.0,0.2,0.0
10.1149/1.1630593,2.0,282.85,1.207356204,BF4,0.0,0.8,0.0,0.0,0.2,0.0
10.1149/1.1630593,2.622222222,292.65,1.211094043,BF4,0.0,0.8,0.0,0.0,0.2,0.0
10.1149/1.1630593,3.244444444,302.55,1.20791944,BF4,0.0,0.8,0.0,0.0,0.2,0.0
10.1149/1.1630593,3.985185185,312.45,1.211930364,BF4,0.0,0.8,0.0,0.0,0.2,0.0
10.1149/1.1630593,4.725925926,322.35,1.215941287,BF4,0.0,0.8,0.0,0.0,0.2,0.0
10.1149/1.1630593,5.518518519,332.15,1.213159242,BF4,0.0,0.8,0.0,0.0,0.2,0.0
10.1149/1.1630593,0.148148148,233.75,1.339033965,BF4,0.0,0.8,0.0,0.0,0.2,0.0
10.1149/1.1630593,0.303703704,243.65,1.339392388,BF4,0.0,0.8,0.0,0.0,0.2,0.0
10.1149/1.1630593,0.555555556,253.35,1.339972692,BF4,0.0,0.8,0.0,0.0,0.2,0.0
10.1149/1.1630593,0.911111111,263.15,1.340791944,BF4,0.0,0.8,0.0,0.0,0.2,0.0
10.1149/1.1630593,1.318518519,272.95,1.341730671,BF4,0.0,0.8,0.0,0.0,0.2,0.0
10.1149/1.1630593,1.844444444,282.85,1.340638334,BF4,0.0,0.8,0.0,0.0,0.2,0.0
10.1149/1.1630593,2.422222222,292.65,1.344273767,BF4,0.0,0.8,0.0,0.0,0.2,0.0
10.1149/1.1630593,3.051851852,302.55,1.343420379,BF4,0.0,0.8,0.0,0.0,0.2,0.0
10.1149/1.1630593,3.77037037,312.45,1.351988394,BF4,0.0,0.8,0.0,0.0,0.2,0.0
10.1149/1.1630593,4.488888889,322.35,1.342123229,BF4,0.0,0.8,0.0,0.0,0.2,0.0
10.1149/1.1630593,5.214814815,332.15,1.348404165,BF4,0.0,0.8,0.0,0.0,0.2,0.0
10.1149/1.1630593,0.125925926,233.75,1.491056494,BF4,0.0,0.8,0.0,0.0,0.2,0.0
10.1149/1.1630593,0.274074074,243.65,1.491397849,BF4,0.0,0.8,0.0,0.0,0.2,0.0
10.1149/1.1630593,0.481481481,253.35,1.489571599,BF4,0.0,0.8,0.0,0.0,0.2,0.0
10.1149/1.1630593,0.792592593,263.15,1.490288445,BF4,0.0,0.8,0.0,0.0,0.2,0.0
10.1149/1.1630593,1.155555556,272.95,1.493428913,BF4,0.0,0.8,0.0,0.0,0.2,0.0
10.1149/1.1630593,1.62962963,282.85,1.492217102,BF4,0.0,0.8,0.0,0.0,0.2,0.0
10.1149/1.1630593,2.207407407,292.65,1.493548387,BF4,0.0,0.8,0.0,0.0,0.2,0.0
10.1149/1.1630593,2.814814815,302.55,1.494947943,BF4,0.0,0.8,0.0,0.0,0.2,0.0
10.1149/1.1630593,3.496296296,312.45,1.49421403,BF4,0.0,0.8,0.0,0.0,0.2,0.0
10.1149/1.1630593,4.222222222,322.35,1.49588667,BF4,0.0,0.8,0.0,0.0,0.2,0.0
10.1149/1.1630593,4.977777778,332.15,1.497627581,BF4,0.0,0.8,0.0,0.0,0.2,0.0
10.1149/1.1630593,0.088888889,233.75,1.65917392,BF4,0.0,0.8,0.0,0.0,0.2,0.0
10.1149/1.1630593,0.192592593,243.65,1.659412869,BF4,0.0,0.8,0.0,0.0,0.2,0.0
10.1149/1.1630593,0.392592593,253.35,1.657569551,BF4,0.0,0.8,0.0,0.0,0.2,0.0
10.1149/1.1630593,0.666666667,263.15,1.660505206,BF4,0.0,0.8,0.0,0.0,0.2,0.0
10.1149/1.1630593,1.02962963,272.95,1.656733231,BF4,0.0,0.8,0.0,0.0,0.2,0.0
10.1149/1.1630593,1.459259259,282.85,1.657723161,BF4,0.0,0.8,0.0,0.0,0.2,0.0
10.1149/1.1630593,1.97037037,292.65,1.661204984,BF4,0.0,0.8,0.0,0.0,0.2,0.0
10.1149/1.1630593,2.57037037,302.55,1.662587472,BF4,0.0,0.8,0.0,0.0,0.2,0.0
10.1149/1.1630593,3.207407407,312.45,1.659447005,BF4,0.0,0.8,0.0,0.0,0.2,0.0
10.1149/1.1630593,3.911111111,322.35,1.661068442,BF4,0.0,0.8,0.0,0.0,0.2,0.0
10.1149/1.1630593,4.674074074,332.15,1.665130568,BF4,0.0,0.8,0.0,0.0,0.2,0.0
10.1149/1.1630593,0.383615889,233.75,0.296791857,BF4,0.0,0.9,0.0,0.0,0.1,0.0
10.1149/1.1630593,0.642185373,243.65,0.302932805,BF4,0.0,0.9,0.0,0.0,0.1,0.0
10.1149/1.1630593,0.998886276,253.35,0.30087551,BF4,0.0,0.9,0.0,0.0,0.1,0.0
10.1149/1.1630593,1.411397104,263.15,0.303613414,BF4,0.0,0.9,0.0,0.0,0.1,0.0
10.1149/1.1630593,1.900878604,272.95,0.304649796,BF4,0.0,0.9,0.0,0.0,0.1,0.0
10.1149/1.1630593,2.425133028,282.85,0.312554139,BF4,0.0,0.9,0.0,0.0,0.1,0.0
10.1149/1.1630593,2.991523326,292.65,0.314100978,BF4,0.0,0.9,0.0,0.0,0.1,0.0
10.1149/1.1630593,3.557851751,302.55,0.317859795,BF4,0.0,0.9,0.0,0.0,0.1,0.0
10.1149/1.1630593,4.187229303,312.45,0.3176123,BF4,0.0,0.9,0.0,0.0,0.1,0.0
10.1149/1.1630593,4.8094914,322.35,0.321742359,BF4,0.0,0.9,0.0,0.0,0.1,0.0
10.1149/1.1630593,5.44567504,332.15,0.328177206,BF4,0.0,0.9,0.0,0.0,0.1,0.0
10.1149/1.1630593,0.402796684,233.75,0.361078456,BF4,0.0,0.9,0.0,0.0,0.1,0.0
10.1149/1.1630593,0.682403168,243.65,0.36514664,BF4,0.0,0.9,0.0,0.0,0.1,0.0
10.1149/1.1630593,1.04609578,253.35,0.363135751,BF4,0.0,0.9,0.0,0.0,0.1,0.0
10.1149/1.1630593,1.48651157,263.15,0.368271254,BF4,0.0,0.9,0.0,0.0,0.1,0.0
10.1149/1.1630593,1.989852741,272.95,0.373824403,BF4,0.0,0.9,0.0,0.0,0.1,0.0
10.1149/1.1630593,2.563234748,282.85,0.375417646,BF4,0.0,0.9,0.0,0.0,0.1,0.0
10.1149/1.1630593,3.164583591,292.65,0.37719651,BF4,0.0,0.9,0.0,0.0,0.1,0.0
10.1149/1.1630593,3.779915852,302.55,0.379068185,BF4,0.0,0.9,0.0,0.0,0.1,0.0
10.1149/1.1630593,4.444066328,312.45,0.385688652,BF4,0.0,0.9,0.0,0.0,0.1,0.0
10.1149/1.1630593,5.108340552,322.35,0.387885163,BF4,0.0,0.9,0.0,0.0,0.1,0.0
10.1149/1.1630593,5.80757332,332.15,0.390313699,BF4,0.0,0.9,0.0,0.0,0.1,0.0
10.1149/1.1630593,0.379717857,233.75,0.436146517,BF4,0.0,0.9,0.0,0.0,0.1,0.0
10.1149/1.1630593,0.673307759,243.65,0.440307511,BF4,0.0,0.9,0.0,0.0,0.1,0.0
10.1149/1.1630593,1.043868333,253.35,0.442766984,BF4,0.0,0.9,0.0,0.0,0.1,0.0
10.1149/1.1630593,1.505321124,263.15,0.445829724,BF4,0.0,0.9,0.0,0.0,0.1,0.0
10.1149/1.1630593,2.03662913,272.95,0.451568494,BF4,0.0,0.9,0.0,0.0,0.1,0.0
10.1149/1.1630593,2.652023264,282.85,0.45122819,BF4,0.0,0.9,0.0,0.0,0.1,0.0
10.1149/1.1630593,3.267355525,292.65,0.453099864,BF4,0.0,0.9,0.0,0.0,0.1,0.0
10.1149/1.1630593,3.959534711,302.55,0.457693974,BF4,0.0,0.9,0.0,0.0,0.1,0.0
10.1149/1.1630593,4.65177577,312.45,0.460076104,BF4,0.0,0.9,0.0,0.0,0.1,0.0
10.1149/1.1630593,5.364868209,322.35,0.467021408,BF4,0.0,0.9,0.0,0.0,0.1,0.0
10.1149/1.1630593,6.112981067,332.15,0.471986759,BF4,0.0,0.9,0.0,0.0,0.1,0.0
10.1149/1.1630593,0.356453409,233.75,0.517850514,BF4,0.0,0.9,0.0,0.0,0.1,0.0
10.1149/1.1630593,0.664088603,243.65,0.51989234,BF4,0.0,0.9,0.0,0.0,0.1,0.0
10.1149/1.1630593,1.048570721,253.35,0.524656602,BF4,0.0,0.9,0.0,0.0,0.1,0.0
10.1149/1.1630593,1.495978221,263.15,0.52983851,BF4,0.0,0.9,0.0,0.0,0.1,0.0
10.1149/1.1630593,2.041517139,272.95,0.526822175,BF4,0.0,0.9,0.0,0.0,0.1,0.0
10.1149/1.1630593,2.684754362,282.85,0.531091449,BF4,0.0,0.9,0.0,0.0,0.1,0.0
10.1149/1.1630593,3.334983294,292.65,0.535407128,BF4,0.0,0.9,0.0,0.0,0.1,0.0
10.1149/1.1630593,4.041269645,302.55,0.53567009,BF4,0.0,0.9,0.0,0.0,0.1,0.0
10.1149/1.1630593,4.775399084,312.45,0.540542631,BF4,0.0,0.9,0.0,0.0,0.1,0.0
10.1149/1.1630593,5.523511942,322.35,0.545507982,BF4,0.0,0.9,0.0,0.0,0.1,0.0
10.1149/1.1630593,6.320566762,332.15,0.550798169,BF4,0.0,0.9,0.0,0.0,0.1,0.0
10.1149/1.1630593,0.340180671,233.75,0.599600916,BF4,0.0,0.9,0.0,0.0,0.1,0.0
10.1149/1.1630593,0.63389432,243.65,0.599337953,BF4,0.0,0.9,0.0,0.0,0.1,0.0
10.1149/1.1630593,0.997401312,253.35,0.603963,BF4,0.0,0.9,0.0,0.0,0.1,0.0
10.1149/1.1630593,1.479829229,263.15,0.607164955,BF4,0.0,0.9,0.0,0.0,0.1,0.0
10.1149/1.1630593,2.0252444,272.95,0.608572578,BF4,0.0,0.9,0.0,0.0,0.1,0.0
10.1149/1.1630593,2.661551788,282.85,0.610583467,BF4,0.0,0.9,0.0,0.0,0.1,0.0
10.1149/1.1630593,3.332817721,292.65,0.612826383,BF4,0.0,0.9,0.0,0.0,0.1,0.0
10.1149/1.1630593,4.066885286,302.55,0.619910902,BF4,0.0,0.9,0.0,0.0,0.1,0.0
10.1149/1.1630593,4.808130182,312.45,0.62040589,BF4,0.0,0.9,0.0,0.0,0.1,0.0
10.1149/1.1630593,5.598193293,322.35,0.625649672,BF4,0.0,0.9,0.0,0.0,0.1,0.0
10.1149/1.1630593,6.423214949,332.15,0.63112548,BF4,0.0,0.9,0.0,0.0,0.1,0.0
10.1149/1.1630593,0.309924514,233.75,0.681258508,BF4,0.0,0.9,0.0,0.0,0.1,0.0
10.1149/1.1630593,0.58253929,243.65,0.685280287,BF4,0.0,0.9,0.0,0.0,0.1,0.0
10.1149/1.1630593,0.953161737,253.35,0.685527781,BF4,0.0,0.9,0.0,0.0,0.1,0.0
10.1149/1.1630593,1.414614528,263.15,0.688590521,BF4,0.0,0.9,0.0,0.0,0.1,0.0
10.1149/1.1630593,1.967021408,272.95,0.690044549,BF4,0.0,0.9,0.0,0.0,0.1,0.0
10.1149/1.1630593,2.610196758,282.85,0.696525801,BF4,0.0,0.9,0.0,0.0,0.1,0.0
10.1149/1.1630593,3.316359361,292.65,0.701212721,BF4,0.0,0.9,0.0,0.0,0.1,0.0
10.1149/1.1630593,4.029637421,302.55,0.701522089,BF4,0.0,0.9,0.0,0.0,0.1,0.0
10.1149/1.1630593,4.798787279,312.45,0.704414676,BF4,0.0,0.9,0.0,0.0,0.1,0.0
10.1149/1.1630593,5.616817226,322.35,0.709844079,BF4,0.0,0.9,0.0,0.0,0.1,0.0
10.1149/1.1630593,6.434847172,332.15,0.715273481,BF4,0.0,0.9,0.0,0.0,0.1,0.0
10.1149/1.1630593,0.265251825,233.75,0.77830714,BF4,0.0,0.9,0.0,0.0,0.1,0.0
10.1149/1.1630593,0.54485831,243.65,0.782375325,BF4,0.0,0.9,0.0,0.0,0.1,0.0
10.1149/1.1630593,0.894443757,253.35,0.784695582,BF4,0.0,0.9,0.0,0.0,0.1,0.0
10.1149/1.1630593,1.334983294,263.15,0.785407128,BF4,0.0,0.9,0.0,0.0,0.1,0.0
10.1149/1.1630593,1.901311719,272.95,0.789165945,BF4,0.0,0.9,0.0,0.0,0.1,0.0
10.1149/1.1630593,2.523573815,282.85,0.793296003,BF4,0.0,0.9,0.0,0.0,0.1,0.0
10.1149/1.1630593,3.215814874,292.65,0.795678134,BF4,0.0,0.9,0.0,0.0,0.1,0.0
10.1149/1.1630593,3.943014478,302.55,0.798292291,BF4,0.0,0.9,0.0,0.0,0.1,0.0
10.1149/1.1630593,4.719032298,312.45,0.805655241,BF4,0.0,0.9,0.0,0.0,0.1,0.0
10.1149/1.1630593,5.544115827,322.35,0.808919069,BF4,0.0,0.9,0.0,0.0,0.1,0.0
10.1149/1.1630593,6.404157901,332.15,0.812414924,BF4,0.0,0.9,0.0,0.0,0.1,0.0
10.1149/1.1630593,0.241306769,233.75,0.884342903,BF4,0.0,0.9,0.0,0.0,0.1,0.0
10.1149/1.1630593,0.479024873,243.65,0.885920678,BF4,0.0,0.9,0.0,0.0,0.1,0.0
10.1149/1.1630593,0.821680485,253.35,0.885982552,BF4,0.0,0.9,0.0,0.0,0.1,0.0
10.1149/1.1630593,1.241183022,263.15,0.888766861,BF4,0.0,0.9,0.0,0.0,0.1,0.0
10.1149/1.1630593,1.772614775,272.95,0.890081673,BF4,0.0,0.9,0.0,0.0,0.1,0.0
10.1149/1.1630593,2.415851999,282.85,0.894350947,BF4,0.0,0.9,0.0,0.0,0.1,0.0
10.1149/1.1630593,3.093985893,292.65,0.901064225,BF4,0.0,0.9,0.0,0.0,0.1,0.0
10.1149/1.1630593,3.828177206,302.55,0.903724787,BF4,0.0,0.9,0.0,0.0,0.1,0.0
10.1149/1.1630593,4.618178443,312.45,0.911180547,BF4,0.0,0.9,0.0,0.0,0.1,0.0
10.1149/1.1630593,5.429402302,322.35,0.909927608,BF4,0.0,0.9,0.0,0.0,0.1,0.0
10.1149/1.1630593,6.30336592,332.15,0.915728251,BF4,0.0,0.9,0.0,0.0,0.1,0.0
10.1149/1.1630593,0.210493751,233.75,0.985908303,BF4,0.0,0.9,0.0,0.0,0.1,0.0
10.1149/1.1630593,0.427236728,243.65,0.987346863,BF4,0.0,0.9,0.0,0.0,0.1,0.0
10.1149/1.1630593,0.762776884,253.35,0.991786289,BF4,0.0,0.9,0.0,0.0,0.1,0.0
10.1149/1.1630593,1.147259003,263.15,0.996550551,BF4,0.0,0.9,0.0,0.0,0.1,0.0
10.1149/1.1630593,1.671822794,272.95,0.993395001,BF4,0.0,0.9,0.0,0.0,0.1,0.0
10.1149/1.1630593,2.272924143,282.85,1.004021779,BF4,0.0,0.9,0.0,0.0,0.1,0.0
10.1149/1.1630593,2.944251949,292.65,1.004052716,BF4,0.0,0.9,0.0,0.0,0.1,0.0
10.1149/1.1630593,3.657468135,302.55,1.006574063,BF4,0.0,0.9,0.0,0.0,0.1,0.0
10.1149/1.1630593,4.440477664,312.45,1.013983418,BF4,0.0,0.9,0.0,0.0,0.1,0.0
10.1149/1.1630593,5.279544611,322.35,1.017340057,BF4,0.0,0.9,0.0,0.0,0.1,0.0
10.1149/1.1630593,6.153570103,332.15,1.020928722,BF4,0.0,0.9,0.0,0.0,0.1,0.0
10.1149/1.1630593,0.171946541,233.75,1.113971043,BF4,0.0,0.9,0.0,0.0,0.1,0.0
10.1149/1.1630593,0.353792847,243.65,1.112965598,BF4,0.0,0.9,0.0,0.0,0.1,0.0
10.1149/1.1630593,0.661428041,253.35,1.115007425,BF4,0.0,0.9,0.0,0.0,0.1,0.0
10.1149/1.1630593,1.038918451,263.15,1.119725282,BF4,0.0,0.9,0.0,0.0,0.1,0.0
10.1149/1.1630593,1.528276203,272.95,1.125185621,BF4,0.0,0.9,0.0,0.0,0.1,0.0
10.1149/1.1630593,2.101658211,282.85,1.126778864,BF4,0.0,0.9,0.0,0.0,0.1,0.0
10.1149/1.1630593,2.758940725,292.65,1.128928969,BF4,0.0,0.9,0.0,0.0,0.1,0.0
10.1149/1.1630593,3.465103329,302.55,1.133615889,BF4,0.0,0.9,0.0,0.0,0.1,0.0
10.1149/1.1630593,4.227199604,312.45,1.13867405,BF4,0.0,0.9,0.0,0.0,0.1,0.0
10.1149/1.1630593,5.038361589,322.35,1.13963309,BF4,0.0,0.9,0.0,0.0,0.1,0.0
10.1149/1.1630593,5.919255043,332.15,1.147692117,BF4,0.0,0.9,0.0,0.0,0.1,0.0
10.1149/1.1630593,0.118920926,233.75,1.259636802,BF4,0.0,0.9,0.0,0.0,0.1,0.0
10.1149/1.1630593,0.286783814,243.65,1.258538547,BF4,0.0,0.9,0.0,0.0,0.1,0.0
10.1149/1.1630593,0.552345007,253.35,1.2647259,BF4,0.0,0.9,0.0,0.0,0.1,0.0
10.1149/1.1630593,0.901930454,263.15,1.267046158,BF4,0.0,0.9,0.0,0.0,0.1,0.0
10.1149/1.1630593,1.335478282,272.95,1.267711298,BF4,0.0,0.9,0.0,0.0,0.1,0.0
10.1149/1.1630593,1.901868581,282.85,1.269258136,BF4,0.0,0.9,0.0,0.0,0.1,0.0
10.1149/1.1630593,2.531122386,292.65,1.2734346,BF4,0.0,0.9,0.0,0.0,0.1,0.0
10.1149/1.1630593,3.20925628,302.55,1.280147878,BF4,0.0,0.9,0.0,0.0,0.1,0.0
10.1149/1.1630593,3.957369137,312.45,1.285113229,BF4,0.0,0.9,0.0,0.0,0.1,0.0
10.1149/1.1630593,4.775584705,322.35,1.283906695,BF4,0.0,0.9,0.0,0.0,0.1,0.0
10.1149/1.1630593,5.62863507,332.15,1.287356144,BF4,0.0,0.9,0.0,0.0,0.1,0.0
10.1149/1.1630593,0.093924019,233.75,1.403276203,BF4,0.0,0.9,0.0,0.0,0.1,0.0
10.1149/1.1630593,0.226766489,243.65,1.404157901,BF4,0.0,0.9,0.0,0.0,0.1,0.0
10.1149/1.1630593,0.450501176,253.35,1.405642866,BF4,0.0,0.9,0.0,0.0,0.1,0.0
10.1149/1.1630593,0.77917337,263.15,1.405611929,BF4,0.0,0.9,0.0,0.0,0.1,0.0
10.1149/1.1630593,1.191684198,272.95,1.408349833,BF4,0.0,0.9,0.0,0.0,0.1,0.0
10.1149/1.1630593,1.695025368,282.85,1.413902982,BF4,0.0,0.9,0.0,0.0,0.1,0.0
10.1149/1.1630593,2.296436085,292.65,1.413469868,BF4,0.0,0.9,0.0,0.0,0.1,0.0
10.1149/1.1630593,2.953656726,302.55,1.417831951,BF4,0.0,0.9,0.0,0.0,0.1,0.0
10.1149/1.1630593,3.687786165,312.45,1.422704492,BF4,0.0,0.9,0.0,0.0,0.1,0.0
10.1149/1.1630593,4.477849276,322.35,1.427948274,BF4,0.0,0.9,0.0,0.0,0.1,0.0
10.1149/1.1630593,5.247061007,332.15,1.428628883,BF4,0.0,0.9,0.0,0.0,0.1,0.0
10.1149/1.1630593,0.068617745,233.75,1.557975498,BF4,0.0,0.9,0.0,0.0,0.1,0.0
10.1149/1.1630593,0.17349338,243.65,1.558671575,BF4,0.0,0.9,0.0,0.0,0.1,0.0
10.1149/1.1630593,0.362269521,253.35,1.559924514,BF4,0.0,0.9,0.0,0.0,0.1,0.0
10.1149/1.1630593,0.655921297,263.15,1.561873531,BF4,0.0,0.9,0.0,0.0,0.1,0.0
10.1149/1.1630593,1.026543745,272.95,1.562121025,BF4,0.0,0.9,0.0,0.0,0.1,0.0
10.1149/1.1630593,1.501918079,282.85,1.567488553,BF4,0.0,0.9,0.0,0.0,0.1,0.0
10.1149/1.1630593,2.047271377,292.65,1.571108155,BF4,0.0,0.9,0.0,0.0,0.1,0.0
10.1149/1.1630593,2.690570474,302.55,1.57316545,BF4,0.0,0.9,0.0,0.0,0.1,0.0
10.1149/1.1630593,3.389803242,312.45,1.575593986,BF4,0.0,0.9,0.0,0.0,0.1,0.0
10.1149/1.1630593,4.151899517,322.35,1.580652147,BF4,0.0,0.9,0.0,0.0,0.1,0.0
10.1149/1.1630593,4.97704492,332.15,1.581703997,BF4,0.0,0.9,0.0,0.0,0.1,0.0
10.1149/1.1630593,0.449833158,233.75,0.390044339,BF4,0.45,0.55,0.0,0.0,0.0,0.0
10.1149/1.1630593,0.803400832,243.65,0.390844266,BF4,0.45,0.55,0.0,0.0,0.0,0.0
10.1149/1.1630593,1.257896421,253.35,0.389610093,BF4,0.45,0.55,0.0,0.0,0.0,0.0
10.1149/1.1630593,1.833798053,263.15,0.393175481,BF4,0.45,0.55,0.0,0.0,0.0,0.0
10.1149/1.1630593,2.460026512,272.95,0.392329844,BF4,0.45,0.55,0.0,0.0,0.0,0.0
10.1149/1.1630593,3.187274306,282.85,0.391712758,BF4,0.45,0.55,0.0,0.0,0.0,0.0
10.1149/1.1630593,3.955021255,292.65,0.393449742,BF4,0.45,0.55,0.0,0.0,0.0,0.0
10.1149/1.1630593,4.783379805,302.55,0.395323856,BF4,0.45,0.55,0.0,0.0,0.0,0.0
10.1149/1.1630593,5.621748869,312.45,0.394958175,BF4,0.45,0.55,0.0,0.0,0.0,0.0
10.1149/1.1630593,6.490606573,322.35,0.39918636,BF4,0.45,0.55,0.0,0.0,0.0,0.0
10.1149/1.1630593,7.369474791,332.15,0.40117475,BF4,0.45,0.55,0.0,0.0,0.0,0.0
10.1149/1.1630593,0.436760068,233.75,0.56648535,BF4,0.45,0.55,0.0,0.0,0.0,0.0
10.1149/1.1630593,0.770215295,243.65,0.569502217,BF4,0.45,0.55,0.0,0.0,0.0,0.0
10.1149/1.1630593,1.254925264,253.35,0.566073959,BF4,0.45,0.55,0.0,0.0,0.0,0.0
10.1149/1.1630593,1.840928829,263.15,0.569662202,BF4,0.45,0.55,0.0,0.0,0.0,0.0
10.1149/1.1630593,2.537779403,272.95,0.5667139,BF4,0.45,0.55,0.0,0.0,0.0,0.0
10.1149/1.1630593,3.315719706,282.85,0.57073639,BF4,0.45,0.55,0.0,0.0,0.0,0.0
10.1149/1.1630593,4.18448599,292.65,0.572701924,BF4,0.45,0.55,0.0,0.0,0.0,0.0
10.1149/1.1630593,5.083466654,302.55,0.572473374,BF4,0.45,0.55,0.0,0.0,0.0,0.0
10.1149/1.1630593,6.023037894,312.45,0.576861544,BF4,0.45,0.55,0.0,0.0,0.0,0.0
10.1149/1.1630593,7.023037894,322.35,0.576861544,BF4,0.45,0.55,0.0,0.0,0.0,0.0
10.1149/1.1630593,8.023037894,332.15,0.576861544,BF4,0.45,0.55,0.0,0.0,0.0,0.0
10.1149/1.1630593,0.391095671,233.75,0.686291539,BF4,0.45,0.55,0.0,0.0,0.0,0.0
10.1149/1.1630593,0.724368058,243.65,0.684783106,BF4,0.45,0.55,0.0,0.0,0.0,0.0
10.1149/1.1630593,1.189057001,253.35,0.685834438,BF4,0.45,0.55,0.0,0.0,0.0,0.0
10.1149/1.1630593,1.774969146,263.15,0.687160031,BF4,0.45,0.55,0.0,0.0,0.0,0.0
10.1149/1.1630593,2.462083467,272.95,0.693239475,BF4,0.45,0.55,0.0,0.0,0.0,0.0
10.1149/1.1630593,3.30026969,282.85,0.688348494,BF4,0.45,0.55,0.0,0.0,0.0,0.0
10.1149/1.1630593,4.159025461,292.65,0.692553824,BF4,0.45,0.55,0.0,0.0,0.0,0.0
10.1149/1.1630593,5.118800567,302.55,0.696987704,BF4,0.45,0.55,0.0,0.0,0.0,0.0
10.1149/1.1630593,6.078392833,312.45,0.696896284,BF4,0.45,0.55,0.0,0.0,0.0,0.0
10.1149/1.1630593,7.108607213,322.35,0.694702199,BF4,0.45,0.55,0.0,0.0,0.0,0.0
10.1149/1.1630593,8.138913014,332.15,0.694770764,BF4,0.45,0.55,0.0,0.0,0.0,0.0
10.1149/1.1630593,0.325958769,233.75,0.82415322,BF4,0.45,0.55,0.0,0.0,0.0,0.0
10.1149/1.1630593,0.628925355,243.65,0.822576222,BF4,0.45,0.55,0.0,0.0,0.0,0.0
10.1149/1.1630593,1.083329524,253.35,0.819079398,BF4,0.45,0.55,0.0,0.0,0.0,0.0
10.1149/1.1630593,1.659322576,263.15,0.824907437,BF4,0.45,0.55,0.0,0.0,0.0,0.0
10.1149/1.1630593,2.346254057,272.95,0.826461581,BF4,0.45,0.55,0.0,0.0,0.0,0.0
10.1149/1.1630593,3.144215386,282.85,0.82600448,BF4,0.45,0.55,0.0,0.0,0.0,0.0
10.1149/1.1630593,4.023175024,292.65,0.830255519,BF4,0.45,0.55,0.0,0.0,0.0,0.0
10.1149/1.1630593,4.98276729,302.55,0.830164099,BF4,0.45,0.55,0.0,0.0,0.0,0.0
10.1149/1.1630593,5.98276729,312.45,0.830164099,BF4,0.45,0.55,0.0,0.0,0.0,0.0
10.1149/1.1630593,7.043287471,322.35,0.828038579,BF4,0.45,0.55,0.0,0.0,0.0,0.0
10.1149/1.1630593,8.103990492,332.15,0.83043836,BF4,0.45,0.55,0.0,0.0,0.0,0.0
10.1149/1.1630593,0.087626274,233.75,1.925423961,BF4,0.45,0.55,0.0,0.0,0.0,0.0
10.1149/1.1630593,0.239063857,243.65,1.923504137,BF4,0.45,0.55,0.0,0.0,0.0,0.0
10.1149/1.1630593,0.340174613,253.35,1.925995338,BF4,0.45,0.55,0.0,0.0,0.0,0.0
10.1149/1.1630593,0.582529597,263.15,1.924281209,BF4,0.45,0.55,0.0,0.0,0.0,0.0
10.1149/1.1630593,0.976505005,272.95,1.925172556,BF4,0.45,0.55,0.0,0.0,0.0,0.0
10.1149/1.1630593,1.491612195,282.85,1.924075513,BF4,0.45,0.55,0.0,0.0,0.0,0.0
10.1149/1.1630593,2.097728208,292.65,1.925446816,BF4,0.45,0.55,0.0,0.0,0.0,0.0
10.1149/1.1630593,2.805046396,302.55,1.931571971,BF4,0.45,0.55,0.0,0.0,0.0,0.0
10.1149/1.1630593,3.653517393,312.45,1.931229145,BF4,0.45,0.55,0.0,0.0,0.0,0.0
10.1149/1.1630593,4.582712438,322.35,1.928806509,BF4,0.45,0.55,0.0,0.0,0.0,0.0
10.1149/1.1630593,5.582803858,332.15,1.931069159,BF4,0.45,0.55,0.0,0.0,0.0,0.0
10.1149/1.1630593,0.435957566,233.75,0.278517588,BF4,0.0,0.6,0.0,0.0,0.4,0.0
10.1149/1.1630593,0.667001675,243.65,0.272710776,BF4,0.0,0.6,0.0,0.0,0.4,0.0
10.1149/1.1630593,0.933333333,253.35,0.271454495,BF4,0.0,0.6,0.0,0.0,0.4,0.0
10.1149/1.1630593,1.22892239,263.15,0.277135678,BF4,0.0,0.6,0.0,0.0,0.4,0.0
10.1149/1.1630593,1.566610832,272.95,0.268467337,BF4,0.0,0.6,0.0,0.0,0.4,0.0
10.1149/1.1630593,1.927526521,282.85,0.269123395,BF4,0.0,0.6,0.0,0.0,0.4,0.0
10.1149/1.1630593,2.318257956,292.65,0.264921831,BF4,0.0,0.6,0.0,0.0,0.4,0.0
10.1149/1.1630593,2.685315466,302.55,0.260831937,BF4,0.0,0.6,0.0,0.0,0.4,0.0
10.1149/1.1630593,3.111446119,312.45,0.258821887,BF4,0.0,0.6,0.0,0.0,0.4,0.0
10.1149/1.1630593,3.519821329,322.35,0.256895589,BF4,0.0,0.6,0.0,0.0,0.4,0.0
10.1149/1.1630593,3.922166387,332.15,0.257356226,BF4,0.0,0.6,0.0,0.0,0.4,0.0
10.1149/1.1630593,0.443886097,233.75,0.361027359,BF4,0.0,0.6,0.0,0.0,0.4,0.0
10.1149/1.1630593,0.68051368,243.65,0.362269682,BF4,0.0,0.6,0.0,0.0,0.4,0.0
10.1149/1.1630593,0.976884422,253.35,0.351437744,BF4,0.0,0.6,0.0,0.0,0.4,0.0
10.1149/1.1630593,1.314014517,263.15,0.354564489,BF4,0.0,0.6,0.0,0.0,0.4,0.0
10.1149/1.1630593,1.675041876,272.95,0.35286153,BF4,0.0,0.6,0.0,0.0,0.4,0.0
10.1149/1.1630593,2.089447236,282.85,0.348548297,BF4,0.0,0.6,0.0,0.0,0.4,0.0
10.1149/1.1630593,2.515354551,292.65,0.351256281,BF4,0.0,0.6,0.0,0.0,0.4,0.0
10.1149/1.1630593,2.941596873,302.55,0.346887214,BF4,0.0,0.6,0.0,0.0,0.4,0.0
10.1149/1.1630593,3.379564489,312.45,0.344821329,BF4,0.0,0.6,0.0,0.0,0.4,0.0
10.1149/1.1630593,3.823673925,322.35,0.338009492,BF4,0.0,0.6,0.0,0.0,0.4,0.0
10.1149/1.1630593,4.273366834,332.15,0.33824679,BF4,0.0,0.6,0.0,0.0,0.4,0.0
10.1149/1.1630593,0.380904523,233.75,0.441513121,BF4,0.0,0.6,0.0,0.0,0.4,0.0
10.1149/1.1630593,0.694472362,243.65,0.442392518,BF4,0.0,0.6,0.0,0.0,0.4,0.0
10.1149/1.1630593,1.002456728,253.35,0.436222781,BF4,0.0,0.6,0.0,0.0,0.4,0.0
10.1149/1.1630593,1.345616974,263.15,0.436962591,BF4,0.0,0.6,0.0,0.0,0.4,0.0
10.1149/1.1630593,1.748073702,272.95,0.43506421,BF4,0.0,0.6,0.0,0.0,0.4,0.0
10.1149/1.1630593,2.174316025,282.85,0.430695142,BF4,0.0,0.6,0.0,0.0,0.4,0.0
10.1149/1.1630593,2.624008934,292.65,0.43093244,BF4,0.0,0.6,0.0,0.0,0.4,0.0
10.1149/1.1630593,3.091792295,302.55,0.424008934,BF4,0.0,0.6,0.0,0.0,0.4,0.0
10.1149/1.1630593,3.571300949,312.45,0.41938861,BF4,0.0,0.6,0.0,0.0,0.4,0.0
10.1149/1.1630593,4.062423227,322.35,0.419430486,BF4,0.0,0.6,0.0,0.0,0.4,0.0
10.1149/1.1630593,4.518257956,332.15,0.414921831,BF4,0.0,0.6,0.0,0.0,0.4,0.0
10.1149/1.1630593,0.442099386,233.75,0.523771636,BF4,0.0,0.6,0.0,0.0,0.4,0.0
10.1149/1.1630593,0.696705751,243.65,0.520212172,BF4,0.0,0.6,0.0,0.0,0.4,0.0
10.1149/1.1630593,1.004578448,253.35,0.516401452,BF4,0.0,0.6,0.0,0.0,0.4,0.0
10.1149/1.1630593,1.365494137,263.15,0.51705751,BF4,0.0,0.6,0.0,0.0,0.4,0.0
10.1149/1.1630593,1.773869347,272.95,0.515131212,BF4,0.0,0.6,0.0,0.0,0.4,0.0
10.1149/1.1630593,2.223897264,282.85,0.508291457,BF4,0.0,0.6,0.0,0.0,0.4,0.0
10.1149/1.1630593,2.70318258,292.65,0.508389168,BF4,0.0,0.6,0.0,0.0,0.4,0.0
10.1149/1.1630593,3.194528197,302.55,0.503713009,BF4,0.0,0.6,0.0,0.0,0.4,0.0
10.1149/1.1630593,3.703517588,312.45,0.501312116,BF4,0.0,0.6,0.0,0.0,0.4,0.0
10.1149/1.1630593,4.200670017,322.35,0.498967058,BF4,0.0,0.6,0.0,0.0,0.4,0.0
10.1149/1.1630593,4.715801228,332.15,0.491820212,BF4,0.0,0.6,0.0,0.0,0.4,0.0
10.1149/1.1630593,0.402568398,233.75,0.608863763,BF4,0.0,0.6,0.0,0.0,0.4,0.0
10.1149/1.1630593,0.668900056,243.65,0.607607482,BF4,0.0,0.6,0.0,0.0,0.4,0.0
10.1149/1.1630593,0.982802903,253.35,0.601409827,BF4,0.0,0.6,0.0,0.0,0.4,0.0
10.1149/1.1630593,1.361585706,263.15,0.599623116,BF4,0.0,0.6,0.0,0.0,0.4,0.0
10.1149/1.1630593,1.781797878,272.95,0.597640983,BF4,0.0,0.6,0.0,0.0,0.4,0.0
10.1149/1.1630593,2.237409269,282.85,0.597850363,BF4,0.0,0.6,0.0,0.0,0.4,0.0
10.1149/1.1630593,2.728754886,292.65,0.593174204,BF4,0.0,0.6,0.0,0.0,0.4,0.0
10.1149/1.1630593,3.237855946,302.55,0.588414294,BF4,0.0,0.6,0.0,0.0,0.4,0.0
10.1149/1.1630593,3.75879397,312.45,0.583598548,BF4,0.0,0.6,0.0,0.0,0.4,0.0
10.1149/1.1630593,4.285427136,322.35,0.58347292,BF4,0.0,0.6,0.0,0.0,0.4,0.0
10.1149/1.1630593,4.830262423,332.15,0.573827471,BF4,0.0,0.6,0.0,0.0,0.4,0.0
10.1149/1.1630593,0.392964824,233.75,0.686739252,BF4,0.0,0.6,0.0,0.0,0.4,0.0
10.1149/1.1630593,0.647571189,243.65,0.683179788,BF4,0.0,0.6,0.0,0.0,0.4,0.0
10.1149/1.1630593,0.949413735,253.35,0.681756002,BF4,0.0,0.6,0.0,0.0,0.4,0.0
10.1149/1.1630593,1.339921831,263.15,0.682272473,BF4,0.0,0.6,0.0,0.0,0.4,0.0
10.1149/1.1630593,1.760245673,272.95,0.677931323,BF4,0.0,0.6,0.0,0.0,0.4,0.0
10.1149/1.1630593,2.233835846,282.85,0.673338917,BF4,0.0,0.6,0.0,0.0,0.4,0.0
10.1149/1.1630593,2.742713568,292.65,0.673297041,BF4,0.0,0.6,0.0,0.0,0.4,0.0
10.1149/1.1630593,3.251814629,302.55,0.66853713,BF4,0.0,0.6,0.0,0.0,0.4,0.0
10.1149/1.1630593,3.790619765,312.45,0.661278615,BF4,0.0,0.6,0.0,0.0,0.4,0.0
10.1149/1.1630593,4.346845338,322.35,0.6610134,BF4,0.0,0.6,0.0,0.0,0.4,0.0
10.1149/1.1630593,4.891457286,332.15,0.656085985,BF4,0.0,0.6,0.0,0.0,0.4,0.0
10.1149/1.1630593,0.359240648,233.75,0.774162479,BF4,0.0,0.6,0.0,0.0,0.4,0.0
10.1149/1.1630593,0.613847013,243.65,0.770603015,BF4,0.0,0.6,0.0,0.0,0.4,0.0
10.1149/1.1630593,0.915689559,253.35,0.769179229,BF4,0.0,0.6,0.0,0.0,0.4,0.0
10.1149/1.1630593,1.300279174,263.15,0.769723618,BF4,0.0,0.6,0.0,0.0,0.4,0.0
10.1149/1.1630593,1.720714685,272.95,0.763023451,BF4,0.0,0.6,0.0,0.0,0.4,0.0
10.1149/1.1630593,2.194193188,282.85,0.760790061,BF4,0.0,0.6,0.0,0.0,0.4,0.0
10.1149/1.1630593,2.70307091,292.65,0.760748185,BF4,0.0,0.6,0.0,0.0,0.4,0.0
10.1149/1.1630593,3.235734227,302.55,0.758235623,BF4,0.0,0.6,0.0,0.0,0.4,0.0
10.1149/1.1630593,3.798213289,312.45,0.750865438,BF4,0.0,0.6,0.0,0.0,0.4,0.0
10.1149/1.1630593,4.348632049,322.35,0.748269123,BF4,0.0,0.6,0.0,0.0,0.4,0.0
10.1149/1.1630593,4.922836404,332.15,0.743202122,BF4,0.0,0.6,0.0,0.0,0.4,0.0
10.1149/1.1630593,0.325069793,233.75,0.871021776,BF4,0.0,0.6,0.0,0.0,0.4,0.0
10.1149/1.1630593,0.561809045,243.65,0.869905081,BF4,0.0,0.6,0.0,0.0,0.4,0.0
10.1149/1.1630593,0.869458403,253.35,0.870812395,BF4,0.0,0.6,0.0,0.0,0.4,0.0
10.1149/1.1630593,1.254271357,263.15,0.866638749,BF4,0.0,0.6,0.0,0.0,0.4,0.0
10.1149/1.1630593,1.674706868,272.95,0.859938582,BF4,0.0,0.6,0.0,0.0,0.4,0.0
10.1149/1.1630593,2.142043551,282.85,0.862451145,BF4,0.0,0.6,0.0,0.0,0.4,0.0
10.1149/1.1630593,2.651144612,292.65,0.857691234,BF4,0.0,0.6,0.0,0.0,0.4,0.0
10.1149/1.1630593,3.183807929,302.55,0.855178671,BF4,0.0,0.6,0.0,0.0,0.4,0.0
10.1149/1.1630593,3.752093802,312.45,0.850139587,BF4,0.0,0.6,0.0,0.0,0.4,0.0
10.1149/1.1630593,4.3319933,322.35,0.849762702,BF4,0.0,0.6,0.0,0.0,0.4,0.0
10.1149/1.1630593,4.906309324,332.15,0.842336683,BF4,0.0,0.6,0.0,0.0,0.4,0.0
10.1149/1.1630593,0.290340592,233.75,0.979676159,BF4,0.0,0.6,0.0,0.0,0.4,0.0
10.1149/1.1630593,0.515354551,243.65,0.976256281,BF4,0.0,0.6,0.0,0.0,0.4,0.0
10.1149/1.1630593,0.811390285,253.35,0.972501396,BF4,0.0,0.6,0.0,0.0,0.4,0.0
10.1149/1.1630593,1.172529313,263.15,0.968439419,BF4,0.0,0.6,0.0,0.0,0.4,0.0
10.1149/1.1630593,1.592741485,272.95,0.966457286,BF4,0.0,0.6,0.0,0.0,0.4,0.0
10.1149/1.1630593,2.060301508,282.85,0.964251815,BF4,0.0,0.6,0.0,0.0,0.4,0.0
10.1149/1.1630593,2.581127862,292.65,0.961795087,BF4,0.0,0.6,0.0,0.0,0.4,0.0
10.1149/1.1630593,3.119821329,302.55,0.956895589,BF4,0.0,0.6,0.0,0.0,0.4,0.0
10.1149/1.1630593,3.699944165,312.45,0.95180067,BF4,0.0,0.6,0.0,0.0,0.4,0.0
10.1149/1.1630593,4.27414852,322.35,0.946733668,BF4,0.0,0.6,0.0,0.0,0.4,0.0
10.1149/1.1630593,4.86599665,332.15,0.943941932,BF4,0.0,0.6,0.0,0.0,0.4,0.0
10.1149/1.1630593,0.249804578,233.75,1.085999442,BF4,0.0,0.6,0.0,0.0,0.4,0.0
10.1149/1.1630593,0.474706868,243.65,1.084938582,BF4,0.0,0.6,0.0,0.0,0.4,0.0
10.1149/1.1630593,0.752763819,253.35,1.085985483,BF4,0.0,0.6,0.0,0.0,0.4,0.0
10.1149/1.1630593,1.096147404,263.15,1.082007259,BF4,0.0,0.6,0.0,0.0,0.4,0.0
10.1149/1.1630593,1.516359576,272.95,1.080025126,BF4,0.0,0.6,0.0,0.0,0.4,0.0
10.1149/1.1630593,1.972194305,282.85,1.075516471,BF4,0.0,0.6,0.0,0.0,0.4,0.0
10.1149/1.1630593,2.487213847,292.65,1.070728643,BF4,0.0,0.6,0.0,0.0,0.4,0.0
10.1149/1.1630593,3.025683975,302.55,1.07054718,BF4,0.0,0.6,0.0,0.0,0.4,0.0
10.1149/1.1630593,3.588163037,312.45,1.063176996,BF4,0.0,0.6,0.0,0.0,0.4,0.0
10.1149/1.1630593,4.180122836,322.35,1.058026242,BF4,0.0,0.6,0.0,0.0,0.4,0.0
10.1149/1.1630593,4.777889447,332.15,1.055206588,BF4,0.0,0.6,0.0,0.0,0.4,0.0
10.1149/1.1630593,0.207816862,233.75,1.22298995,BF4,0.0,0.6,0.0,0.0,0.4,0.0
10.1149/1.1630593,0.403015075,243.65,1.224427694,BF4,0.0,0.6,0.0,0.0,0.4,0.0
10.1149/1.1630593,0.669346734,253.35,1.223171413,BF4,0.0,0.6,0.0,0.0,0.4,0.0
10.1149/1.1630593,0.994974874,263.15,1.21927694,BF4,0.0,0.6,0.0,0.0,0.4,0.0
10.1149/1.1630593,1.391289782,272.95,1.222124511,BF4,0.0,0.6,0.0,0.0,0.4,0.0
10.1149/1.1630593,1.853154662,282.85,1.215228922,BF4,0.0,0.6,0.0,0.0,0.4,0.0
10.1149/1.1630593,2.338470128,292.65,1.212939698,BF4,0.0,0.6,0.0,0.0,0.4,0.0
10.1149/1.1630593,2.871356784,302.55,1.205709101,BF4,0.0,0.6,0.0,0.0,0.4,0.0
10.1149/1.1630593,3.4453378,312.45,1.205360134,BF4,0.0,0.6,0.0,0.0,0.4,0.0
10.1149/1.1630593,4.025572306,322.35,1.197906198,BF4,0.0,0.6,0.0,0.0,0.4,0.0
10.1149/1.1630593,4.647012842,332.15,1.194974874,BF4,0.0,0.6,0.0,0.0,0.4,0.0
10.1149/1.1630593,0.160245673,233.75,1.352931323,BF4,0.0,0.6,0.0,0.0,0.4,0.0
10.1149/1.1630593,0.349637074,243.65,1.352037968,BF4,0.0,0.6,0.0,0.0,0.4,0.0
10.1149/1.1630593,0.598213289,253.35,1.350865438,BF4,0.0,0.6,0.0,0.0,0.4,0.0
10.1149/1.1630593,0.912116136,263.15,1.344667783,BF4,0.0,0.6,0.0,0.0,0.4,0.0
10.1149/1.1630593,1.284868788,272.95,1.345268007,BF4,0.0,0.6,0.0,0.0,0.4,0.0
10.1149/1.1630593,1.734561697,282.85,1.345505304,BF4,0.0,0.6,0.0,0.0,0.4,0.0
10.1149/1.1630593,2.226018984,292.65,1.338470128,BF4,0.0,0.6,0.0,0.0,0.4,0.0
10.1149/1.1630593,2.723171413,302.55,1.33612507,BF4,0.0,0.6,0.0,0.0,0.4,0.0
10.1149/1.1630593,3.291122278,312.45,1.338163037,BF4,0.0,0.6,0.0,0.0,0.4,0.0
10.1149/1.1630593,3.877275265,322.35,1.330681184,BF4,0.0,0.6,0.0,0.0,0.4,0.0
10.1149/1.1630593,4.469235064,332.15,1.32553043,BF4,0.0,0.6,0.0,0.0,0.4,0.0
10.1149/1.1630593,0.12998325,233.75,1.492225014,BF4,0.0,0.6,0.0,0.0,0.4,0.0
10.1149/1.1630593,0.289782245,243.65,1.491471245,BF4,0.0,0.6,0.0,0.0,0.4,0.0
10.1149/1.1630593,0.508877722,253.35,1.488079285,BF4,0.0,0.6,0.0,0.0,0.4,0.0
10.1149/1.1630593,0.822445561,263.15,1.488958682,BF4,0.0,0.6,0.0,0.0,0.4,0.0
10.1149/1.1630593,1.165829146,272.95,1.484980458,BF4,0.0,0.6,0.0,0.0,0.4,0.0
10.1149/1.1630593,1.585929648,282.85,1.485357342,BF4,0.0,0.6,0.0,0.0,0.4,0.0
10.1149/1.1630593,2.05360134,292.65,1.480792853,BF4,0.0,0.6,0.0,0.0,0.4,0.0
10.1149/1.1630593,2.568509213,302.55,1.478364042,BF4,0.0,0.6,0.0,0.0,0.4,0.0
10.1149/1.1630593,3.125069793,312.45,1.471021776,BF4,0.0,0.6,0.0,0.0,0.4,0.0
10.1149/1.1630593,3.704969291,322.35,1.470644891,BF4,0.0,0.6,0.0,0.0,0.4,0.0
10.1149/1.1630593,4.326521496,332.15,1.465354551,BF4,0.0,0.6,0.0,0.0,0.4,0.0
10.1149/1.1630593,0.08654383,233.75,1.659882747,BF4,0.0,0.6,0.0,0.0,0.4,0.0
10.1149/1.1630593,0.228699051,243.65,1.656853713,BF4,0.0,0.6,0.0,0.0,0.4,0.0
10.1149/1.1630593,0.429704076,253.35,1.660622557,BF4,0.0,0.6,0.0,0.0,0.4,0.0
10.1149/1.1630593,0.696147404,263.15,1.657007259,BF4,0.0,0.6,0.0,0.0,0.4,0.0
10.1149/1.1630593,1.033612507,272.95,1.653056951,BF4,0.0,0.6,0.0,0.0,0.4,0.0
10.1149/1.1630593,1.424232272,282.85,1.651214405,BF4,0.0,0.6,0.0,0.0,0.4,0.0
10.1149/1.1630593,1.874036851,292.65,1.649092686,BF4,0.0,0.6,0.0,0.0,0.4,0.0
10.1149/1.1630593,2.365159129,302.55,1.649134562,BF4,0.0,0.6,0.0,0.0,0.4,0.0
10.1149/1.1630593,2.903852596,312.45,1.644235064,BF4,0.0,0.6,0.0,0.0,0.4,0.0
10.1149/1.1630593,3.489782245,322.35,1.641471245,BF4,0.0,0.6,0.0,0.0,0.4,0.0
10.1149/1.1630593,4.105415969,332.15,1.636208822,BF4,0.0,0.6,0.0,0.0,0.4,0.0
10.1149/1.1630593,0.035957566,233.75,1.853517588,BF4,0.0,0.6,0.0,0.0,0.4,0.0
10.1149/1.1630593,0.166275824,243.65,1.850544389,BF4,0.0,0.6,0.0,0.0,0.4,0.0
10.1149/1.1630593,0.332104969,253.35,1.847403685,BF4,0.0,0.6,0.0,0.0,0.4,0.0
10.1149/1.1630593,0.580569514,263.15,1.848590173,BF4,0.0,0.6,0.0,0.0,0.4,0.0
10.1149/1.1630593,0.88241206,272.95,1.847166387,BF4,0.0,0.6,0.0,0.0,0.4,0.0
10.1149/1.1630593,1.249357901,282.85,1.845435511,BF4,0.0,0.6,0.0,0.0,0.4,0.0
10.1149/1.1630593,1.669681742,292.65,1.841094361,BF4,0.0,0.6,0.0,0.0,0.4,0.0
10.1149/1.1630593,2.11948632,302.55,1.838972641,BF4,0.0,0.6,0.0,0.0,0.4,0.0
10.1149/1.1630593,2.675823562,312.45,1.836348409,BF4,0.0,0.6,0.0,0.0,0.4,0.0
10.1149/1.1630593,3.238190955,322.35,1.831337242,BF4,0.0,0.6,0.0,0.0,0.4,0.0
10.1149/1.1630593,3.830150754,332.15,1.826186488,BF4,0.0,0.6,0.0,0.0,0.4,0.0
10.1149/1.1630593,0.015745394,233.75,2.030499721,BF4,0.0,0.6,0.0,0.0,0.4,0.0
10.1149/1.1630593,0.110329425,243.65,2.03241206,BF4,0.0,0.6,0.0,0.0,0.4,0.0
10.1149/1.1630593,0.258291457,253.35,2.031714126,BF4,0.0,0.6,0.0,0.0,0.4,0.0
10.1149/1.1630593,0.477163596,263.15,2.033040201,BF4,0.0,0.6,0.0,0.0,0.4,0.0
10.1149/1.1630593,0.755555556,272.95,2.02701005,BF4,0.0,0.6,0.0,0.0,0.4,0.0
10.1149/1.1630593,1.104745952,282.85,2.025362926,BF4,0.0,0.6,0.0,0.0,0.4,0.0
10.1149/1.1630593,1.489558906,292.65,2.02118928,BF4,0.0,0.6,0.0,0.0,0.4,0.0
10.1149/1.1630593,1.945281965,302.55,2.019039643,BF4,0.0,0.6,0.0,0.0,0.4,0.0
10.1149/1.1630593,2.454159687,312.45,2.018997767,BF4,0.0,0.6,0.0,0.0,0.4,0.0
10.1149/1.1630593,2.998659966,322.35,2.016429369,BF4,0.0,0.6,0.0,0.0,0.4,0.0
10.1149/1.1630593,3.590508096,332.15,2.013637633,BF4,0.0,0.6,0.0,0.0,0.4,0.0
10.1149/1.1630593,1.392055268,253.35,0.407407407,BF4,0.6,0.4,0.0,0.0,0.0,0.0
10.1149/1.1630593,1.993283439,263.15,0.409722222,BF4,0.6,0.4,0.0,0.0,0.0,0.0
10.1149/1.1630593,2.66705047,272.95,0.412037037,BF4,0.6,0.4,0.0,0.0,0.0,0.0
10.1149/1.1630593,3.454231434,282.85,0.407407407,BF4,0.6,0.4,0.0,0.0,0.0,0.0
10.1149/1.1630593,4.262329687,292.65,0.405092593,BF4,0.6,0.4,0.0,0.0,0.0,0.0
10.1149/1.1630593,5.153713299,302.55,0.407407407,BF4,0.6,0.4,0.0,0.0,0.0,0.0
10.1149/1.1630593,6.034350413,312.45,0.405092593,BF4,0.6,0.4,0.0,0.0,0.0,0.0
10.1149/1.1630593,6.956246402,322.35,0.400462963,BF4,0.6,0.4,0.0,0.0,0.0,0.0
10.1149/1.1630593,7.909806179,332.15,0.402777778,BF4,0.6,0.4,0.0,0.0,0.0,0.0
10.1149/1.1630593,0.855306083,243.65,0.55787037,BF4,0.6,0.4,0.0,0.0,0.0,0.0
10.1149/1.1630593,1.414891576,253.35,0.55787037,BF4,0.6,0.4,0.0,0.0,0.0,0.0
10.1149/1.1630593,2.005181347,263.15,0.553240741,BF4,0.6,0.4,0.0,0.0,0.0,0.0
10.1149/1.1630593,2.731145653,272.95,0.560185185,BF4,0.6,0.4,0.0,0.0,0.0,0.0
10.1149/1.1630593,3.570140088,282.85,0.555555556,BF4,0.6,0.4,0.0,0.0,0.0,0.0
10.1149/1.1630593,4.481865285,292.65,0.553240741,BF4,0.6,0.4,0.0,0.0,0.0,0.0
10.1149/1.1630593,5.424678565,302.55,0.550925926,BF4,0.6,0.4,0.0,0.0,0.0,0.0
10.1149/1.1630593,6.440414508,312.45,0.553240741,BF4,0.6,0.4,0.0,0.0,0.0,0.0
10.1149/1.1630593,7.455958549,322.35,0.553240741,BF4,0.6,0.4,0.0,0.0,0.0,0.0
10.1149/1.1630593,8.512953368,332.15,0.553240741,BF4,0.6,0.4,0.0,0.0,0.0,0.0
10.1149/1.1630593,1.321051622,253.35,0.675925926,BF4,0.6,0.4,0.0,0.0,0.0,0.0
10.1149/1.1630593,1.96373057,263.15,0.678240741,BF4,0.6,0.4,0.0,0.0,0.0,0.0
10.1149/1.1630593,2.709652658,272.95,0.675925926,BF4,0.6,0.4,0.0,0.0,0.0,0.0
10.1149/1.1630593,3.55939359,282.85,0.675925926,BF4,0.6,0.4,0.0,0.0,0.0,0.0
10.1149/1.1630593,4.512569564,292.65,0.673611111,BF4,0.6,0.4,0.0,0.0,0.0,0.0
10.1149/1.1630593,5.476300134,302.55,0.673611111,BF4,0.6,0.4,0.0,0.0,0.0,0.0
10.1149/1.1630593,6.522932259,312.45,0.673611111,BF4,0.6,0.4,0.0,0.0,0.0,0.0
10.1149/1.1630593,7.61101516,322.35,0.673611111,BF4,0.6,0.4,0.0,0.0,0.0,0.0
10.1149/1.1630593,8.678180771,332.15,0.671296296,BF4,0.6,0.4,0.0,0.0,0.0,0.0
10.1149/1.1630593,0.752062944,243.65,0.8125,BF4,0.6,0.4,0.0,0.0,0.0,0.0
10.1149/1.1630593,1.218384187,253.35,0.8125,BF4,0.6,0.4,0.0,0.0,0.0,0.0
10.1149/1.1630593,1.85050854,263.15,0.8125,BF4,0.6,0.4,0.0,0.0,0.0,0.0
10.1149/1.1630593,2.575897141,272.95,0.8125,BF4,0.6,0.4,0.0,0.0,0.0,0.0
10.1149/1.1630593,3.435808866,282.85,0.810185185,BF4,0.6,0.4,0.0,0.0,0.0,0.0
10.1149/1.1630593,4.368259451,292.65,0.80787037,BF4,0.6,0.4,0.0,0.0,0.0,0.0
10.1149/1.1630593,5.373824602,302.55,0.8125,BF4,0.6,0.4,0.0,0.0,0.0,0.0
10.1149/1.1630593,6.43081942,312.45,0.8125,BF4,0.6,0.4,0.0,0.0,0.0,0.0
10.1149/1.1630593,7.559969296,322.35,0.80787037,BF4,0.6,0.4,0.0,0.0,0.0,0.0
10.1149/1.1630593,8.678948378,332.15,0.805555556,BF4,0.6,0.4,0.0,0.0,0.0,0.0
10.1149/1.1630593,0.192477452,233.75,1.9375,BF4,0.6,0.4,0.0,0.0,0.0,0.0
10.1149/1.1630593,0.317021685,243.65,1.939814815,BF4,0.6,0.4,0.0,0.0,0.0,0.0
10.1149/1.1630593,0.482632892,253.35,1.9375,BF4,0.6,0.4,0.0,0.0,0.0,0.0
10.1149/1.1630593,0.731145653,263.15,1.935185185,BF4,0.6,0.4,0.0,0.0,0.0,0.0
10.1149/1.1630593,1.176741508,272.95,1.935185185,BF4,0.6,0.4,0.0,0.0,0.0,0.0
10.1149/1.1630593,1.715601612,282.85,1.935185185,BF4,0.6,0.4,0.0,0.0,0.0,0.0
10.1149/1.1630593,2.378814047,292.65,1.935185185,BF4,0.6,0.4,0.0,0.0,0.0,0.0
10.1149/1.1630593,3.176741508,302.55,1.935185185,BF4,0.6,0.4,0.0,0.0,0.0,0.0
10.1149/1.1630593,4.088658607,312.45,1.935185185,BF4,0.6,0.4,0.0,0.0,0.0,0.0
10.1149/1.1630593,5.093648052,322.35,1.93287037,BF4,0.6,0.4,0.0,0.0,0.0,0.0
10.1149/1.1630593,6.150834773,332.15,1.935185185,BF4,0.6,0.4,0.0,0.0,0.0,0.0
10.1149/2.0271802jes,6.826225455,273.0330409,1.2,PF6,0.25,0.0,0.7,0.05,0.0,0.0
10.1149/2.0271802jes,7.76113726,278.0622807,1.2,PF6,0.25,0.0,0.7,0.05,0.0,0.0
10.1149/2.0271802jes,8.761089716,283.0915205,1.2,PF6,0.25,0.0,0.7,0.05,0.0,0.0
10.1149/2.0271802jes,9.826273,288.0038012,1.2,PF6,0.25,0.0,0.7,0.05,0.0,0.0
10.1149/2.0271802jes,10.92359625,293.15,1.2,PF6,0.25,0.0,0.7,0.05,0.0,0.0
10.1149/2.0271802jes,12.08634051,298.0622807,1.2,PF6,0.25,0.0,0.7,0.05,0.0,0.0
10.1149/2.0271802jes,13.11881329,303.0915205,1.2,PF6,0.25,0.0,0.7,0.05,0.0,0.0
10.1149/2.0271802jes,13.9236438,308.1207602,1.2,PF6,0.25,0.0,0.7,0.05,0.0,0.0
10.1149/2.0271802jes,14.69614415,313.0330409,1.2,PF6,0.25,0.0,0.7,0.05,0.0,0.0
10.1149/2.0271802jes,6.388888889,273.15,0.491071429,PF6,0.3,0.0,0.7,0.0,0.0,0.0
10.1149/2.0271802jes,7.685185185,283.15,0.491071429,PF6,0.3,0.0,0.7,0.0,0.0,0.0
10.1149/2.0271802jes,9.351851852,293.15,0.491071429,PF6,0.3,0.0,0.7,0.0,0.0,0.0
10.1149/2.0271802jes,10.92592593,303.15,0.491071429,PF6,0.3,0.0,0.7,0.0,0.0,0.0
10.1149/2.0271802jes,12.40740741,313.15,0.5,PF6,0.3,0.0,0.7,0.0,0.0,0.0
10.1149/2.0271802jes,7.222222222,273.15,1.0,PF6,0.3,0.0,0.7,0.0,0.0,0.0
10.1149/2.0271802jes,9.074074074,283.15,1.0,PF6,0.3,0.0,0.7,0.0,0.0,0.0
10.1149/2.0271802jes,11.11111111,293.15,1.0,PF6,0.3,0.0,0.7,0.0,0.0,0.0
10.1149/2.0271802jes,13.14814815,303.15,1.0,PF6,0.3,0.0,0.7,0.0,0.0,0.0
10.1149/2.0271802jes,14.90740741,313.15,1.0,PF6,0.3,0.0,0.7,0.0,0.0,0.0
10.1149/2.0271802jes,6.388888889,273.15,1.5,PF6,0.3,0.0,0.7,0.0,0.0,0.0
10.1149/2.0271802jes,8.425925926,283.15,1.5,PF6,0.3,0.0,0.7,0.0,0.0,0.0
10.1149/2.0271802jes,10.64814815,293.15,1.5,PF6,0.3,0.0,0.7,0.0,0.0,0.0
10.1149/2.0271802jes,12.87037037,303.15,1.5,PF6,0.3,0.0,0.7,0.0,0.0,0.0
10.1149/2.0271802jes,15.37037037,313.15,1.5,PF6,0.3,0.0,0.7,0.0,0.0,0.0
10.1149/2.0271802jes,5.092592593,273.15,2.0,PF6,0.3,0.0,0.7,0.0,0.0,0.0
10.1149/2.0271802jes,7.037037037,283.15,2.0,PF6,0.3,0.0,0.7,0.0,0.0,0.0
10.1149/2.0271802jes,9.351851852,293.15,2.0,PF6,0.3,0.0,0.7,0.0,0.0,0.0
10.1149/2.0271802jes,11.75925926,303.15,2.0,PF6,0.3,0.0,0.7,0.0,0.0,0.0
10.1149/2.0271802jes,13.98148148,313.15,2.0,PF6,0.3,0.0,0.7,0.0,0.0,0.0
10.1149/2.0271802jes,4.814814815,273.15,0.5,PF6,0.3,0.0,0.0,0.7,0.0,0.0
10.1149/2.0271802jes,5.703703704,283.15,0.49137931,PF6,0.3,0.0,0.0,0.7,0.0,0.0
10.1149/2.0271802jes,6.814814815,293.15,0.49137931,PF6,0.3,0.0,0.0,0.7,0.0,0.0
10.1149/2.0271802jes,7.851851852,303.15,0.49137931,PF6,0.3,0.0,0.0,0.7,0.0,0.0
10.1149/2.0271802jes,8.962962963,313.15,0.49137931,PF6,0.3,0.0,0.0,0.7,0.0,0.0
10.1149/2.0271802jes,5.111111111,273.15,1.0,PF6,0.3,0.0,0.0,0.7,0.0,0.0
