Repository: hacortesp/LELiBMDLab

`LLE-MDLab` Li-ion Liquid Electrolyte Molecular Dynamics Lab (LLE-MDLab) is a Python-based command-line workflow designed to construct molecular models of electrolytes composed of LiPF₆ salt and one or more organic carbonate solvents parameterized with the TraPPE force field.

Given a target box size, salt concentration, and solvent composition, the code computes the number of ion pairs and solvent molecules, generates an initial configuration using Packmol, optionally rescales ionic charges, and prepares a fully self-contained GROMACS simulation directory.

File: Q_Optimization/calisol23_filtered_for_md.csv (part 13 of 13)
doi,conductivity_mScm,temperature_K,concentration_molkg,salt,EC,PC,DMC,EMC,DEC,DME
10.1149/2.0271802jes,6.444444444,283.15,1.0,PF6,0.3,0.0,0.0,0.7,0.0,0.0
10.1149/2.0271802jes,7.851851852,293.15,1.0,PF6,0.3,0.0,0.0,0.7,0.0,0.0
10.1149/2.0271802jes,9.481481481,303.15,1.0,PF6,0.3,0.0,0.0,0.7,0.0,0.0
10.1149/2.0271802jes,10.96296296,313.15,1.0,PF6,0.3,0.0,0.0,0.7,0.0,0.0
10.1149/2.0271802jes,4.296296296,273.15,1.50862069,PF6,0.3,0.0,0.0,0.7,0.0,0.0
10.1149/2.0271802jes,5.481481481,283.15,1.50862069,PF6,0.3,0.0,0.0,0.7,0.0,0.0
10.1149/2.0271802jes,7.037037037,293.15,1.50862069,PF6,0.3,0.0,0.0,0.7,0.0,0.0
10.1149/2.0271802jes,8.518518519,303.15,1.50862069,PF6,0.3,0.0,0.0,0.7,0.0,0.0
10.1149/2.0271802jes,10.07407407,313.15,1.5,PF6,0.3,0.0,0.0,0.7,0.0,0.0
10.1149/2.0271802jes,3.259259259,273.15,2.00862069,PF6,0.3,0.0,0.0,0.7,0.0,0.0
10.1149/2.0271802jes,4.592592593,283.15,2.00862069,PF6,0.3,0.0,0.0,0.7,0.0,0.0
10.1149/2.0271802jes,6.148148148,293.15,2.00862069,PF6,0.3,0.0,0.0,0.7,0.0,0.0
10.1149/2.0271802jes,7.851851852,303.15,2.00862069,PF6,0.3,0.0,0.0,0.7,0.0,0.0
10.1149/2.0271802jes,9.703703704,313.15,2.00862069,PF6,0.3,0.0,0.0,0.7,0.0,0.0
10.1149/2.0981803jes,,273.15,0.5,PF6,0.0,0.0,1.0,0.0,0.0,0.0
10.1149/2.0981803jes,4.28,273.15,0.5,PF6,0.1,0.0,0.9,0.0,0.0,0.0
10.1149/2.0981803jes,5.96,273.15,0.5,PF6,0.2,0.0,0.8,0.0,0.0,0.0
10.1149/2.0981803jes,6.47,273.15,0.5,PF6,0.3,0.0,0.7,0.0,0.0,0.0
10.1149/2.0981803jes,1.12,273.15,0.5,PF6,0.0,0.0,0.0,1.0,0.0,0.0
10.1149/2.0981803jes,2.55,273.15,0.5,PF6,0.1,0.0,0.0,0.9,0.0,0.0
10.1149/2.0981803jes,3.68,273.15,0.5,PF6,0.2,0.0,0.0,0.8,0.0,0.0
10.1149/2.0981803jes,4.75,273.15,0.5,PF6,0.3,0.0,0.0,0.7,0.0,0.0
10.1149/2.0981803jes,5.73,273.15,1.0,PF6,0.0,0.0,1.0,0.0,0.0,0.0
10.1149/2.0981803jes,6.52,273.15,1.0,PF6,0.1,0.0,0.9,0.0,0.0,0.0
10.1149/2.0981803jes,7.32,273.15,1.0,PF6,0.2,0.0,0.8,0.0,0.0,0.0
10.1149/2.0981803jes,7.19,273.15,1.0,PF6,0.3,0.0,0.7,0.0,0.0,0.0
10.1149/2.0981803jes,2.99,273.15,1.0,PF6,0.0,0.0,0.0,1.0,0.0,0.0
10.1149/2.0981803jes,3.58,273.15,1.0,PF6,0.1,0.0,0.0,0.9,0.0,0.0
10.1149/2.0981803jes,4.84,273.15,1.0,PF6,0.2,0.0,0.0,0.8,0.0,0.0
10.1149/2.0981803jes,5.13,273.15,1.0,PF6,0.3,0.0,0.0,0.7,0.0,0.0
10.1149/2.0981803jes,6.09,273.15,1.5,PF6,0.0,0.0,1.0,0.0,0.0,0.0
10.1149/2.0981803jes,6.64,273.15,1.5,PF6,0.1,0.0,0.9,0.0,0.0,0.0
10.1149/2.0981803jes,6.45,273.15,1.5,PF6,0.2,0.0,0.8,0.0,0.0,0.0
10.1149/2.0981803jes,6.42,273.15,1.5,PF6,0.3,0.0,0.7,0.0,0.0,0.0
10.1149/2.0981803jes,3.46,273.15,1.5,PF6,0.0,0.0,0.0,1.0,0.0,0.0
10.1149/2.0981803jes,4.22,273.15,1.5,PF6,0.1,0.0,0.0,0.9,0.0,0.0
10.1149/2.0981803jes,4.86,273.15,1.5,PF6,0.2,0.0,0.0,0.8,0.0,0.0
10.1149/2.0981803jes,4.36,273.15,1.5,PF6,0.3,0.0,0.0,0.7,0.0,0.0
10.1149/2.0981803jes,6.19,273.15,2.0,PF6,0.0,0.0,1.0,0.0,0.0,0.0
10.1149/2.0981803jes,5.5,273.15,2.0,PF6,0.1,0.0,0.9,0.0,0.0,0.0
10.1149/2.0981803jes,5.19,273.15,2.0,PF6,0.2,0.0,0.8,0.0,0.0,0.0
10.1149/2.0981803jes,5.09,273.15,2.0,PF6,0.3,0.0,0.7,0.0,0.0,0.0
10.1149/2.0981803jes,3.38,273.15,2.0,PF6,0.0,0.0,0.0,1.0,0.0,0.0
10.1149/2.0981803jes,3.61,273.15,2.0,PF6,0.1,0.0,0.0,0.9,0.0,0.0
10.1149/2.0981803jes,3.21,273.15,2.0,PF6,0.2,0.0,0.0,0.8,0.0,0.0
10.1149/2.0981803jes,3.27,273.15,2.0,PF6,0.3,0.0,0.0,0.7,0.0,0.0
10.1149/2.0981803jes,2.26,283.15,0.5,PF6,0.0,0.0,1.0,0.0,0.0,0.0
10.1149/2.0981803jes,5.15,283.15,0.5,PF6,0.1,0.0,0.9,0.0,0.0,0.0
10.1149/2.0981803jes,7.09,283.15,0.5,PF6,0.2,0.0,0.8,0.0,0.0,0.0
10.1149/2.0981803jes,7.69,283.15,0.5,PF6,0.3,0.0,0.7,0.0,0.0,0.0
10.1149/2.0981803jes,1.28,283.15,0.5,PF6,0.0,0.0,0.0,1.0,0.0,0.0
10.1149/2.0981803jes,3.08,283.15,0.5,PF6,0.1,0.0,0.0,0.9,0.0,0.0
10.1149/2.0981803jes,3.99,283.15,0.5,PF6,0.2,0.0,0.0,0.8,0.0,0.0
10.1149/2.0981803jes,5.77,283.15,0.5,PF6,0.3,0.0,0.0,0.7,0.0,0.0
10.1149/2.0981803jes,6.24,283.15,1.0,PF6,0.0,0.0,1.0,0.0,0.0,0.0
10.1149/2.0981803jes,7.8,283.15,1.0,PF6,0.1,0.0,0.9,0.0,0.0,0.0
10.1149/2.0981803jes,9.02,283.15,1.0,PF6,0.2,0.0,0.8,0.0,0.0,0.0
10.1149/2.0981803jes,9.05,283.15,1.0,PF6,0.3,0.0,0.7,0.0,0.0,0.0
10.1149/2.0981803jes,3.49,283.15,1.0,PF6,0.0,0.0,0.0,1.0,0.0,0.0
10.1149/2.0981803jes,4.55,283.15,1.0,PF6,0.1,0.0,0.0,0.9,0.0,0.0
10.1149/2.0981803jes,5.98,283.15,1.0,PF6,0.2,0.0,0.0,0.8,0.0,0.0
10.1149/2.0981803jes,6.44,283.15,1.0,PF6,0.3,0.0,0.0,0.7,0.0,0.0
10.1149/2.0981803jes,7.41,283.15,1.5,PF6,0.0,0.0,1.0,0.0,0.0,0.0
10.1149/2.0981803jes,8.32,283.15,1.5,PF6,0.1,0.0,0.9,0.0,0.0,0.0
10.1149/2.0981803jes,8.37,283.15,1.5,PF6,0.2,0.0,0.8,0.0,0.0,0.0
10.1149/2.0981803jes,8.43,283.15,1.5,PF6,0.3,0.0,0.7,0.0,0.0,0.0
10.1149/2.0981803jes,4.15,283.15,1.5,PF6,0.0,0.0,0.0,1.0,0.0,0.0
10.1149/2.0981803jes,5.33,283.15,1.5,PF6,0.1,0.0,0.0,0.9,0.0,0.0
10.1149/2.0981803jes,6.12,283.15,1.5,PF6,0.2,0.0,0.0,0.8,0.0,0.0
10.1149/2.0981803jes,5.51,283.15,1.5,PF6,0.3,0.0,0.0,0.7,0.0,0.0
10.1149/2.0981803jes,7.64,283.15,2.0,PF6,0.0,0.0,1.0,0.0,0.0,0.0
10.1149/2.0981803jes,7.27,283.15,2.0,PF6,0.1,0.0,0.9,0.0,0.0,0.0
10.1149/2.0981803jes,6.98,283.15,2.0,PF6,0.2,0.0,0.8,0.0,0.0,0.0
10.1149/2.0981803jes,7.06,283.15,2.0,PF6,0.3,0.0,0.7,0.0,0.0,0.0
10.1149/2.0981803jes,4.14,283.15,2.0,PF6,0.0,0.0,0.0,1.0,0.0,0.0
10.1149/2.0981803jes,4.73,283.15,2.0,PF6,0.1,0.0,0.0,0.9,0.0,0.0
10.1149/2.0981803jes,4.42,283.15,2.0,PF6,0.2,0.0,0.0,0.8,0.0,0.0
10.1149/2.0981803jes,4.57,283.15,2.0,PF6,0.3,0.0,0.0,0.7,0.0,0.0
10.1149/2.0981803jes,2.53,293.15,0.5,PF6,0.0,0.0,1.0,0.0,0.0,0.0
10.1149/2.0981803jes,5.9,293.15,0.5,PF6,0.1,0.0,0.9,0.0,0.0,0.0
10.1149/2.0981803jes,8.22,293.15,0.5,PF6,0.2,0.0,0.8,0.0,0.0,0.0
10.1149/2.0981803jes,9.38,293.15,0.5,PF6,0.3,0.0,0.7,0.0,0.0,0.0
10.1149/2.0981803jes,1.42,293.15,0.5,PF6,0.0,0.0,0.0,1.0,0.0,0.0
10.1149/2.0981803jes,3.59,293.15,0.5,PF6,0.1,0.0,0.0,0.9,0.0,0.0
10.1149/2.0981803jes,4.94,293.15,0.5,PF6,0.2,0.0,0.0,0.8,0.0,0.0
10.1149/2.0981803jes,6.84,293.15,0.5,PF6,0.3,0.0,0.0,0.7,0.0,0.0
10.1149/2.0981803jes,7.17,293.15,1.0,PF6,0.0,0.0,1.0,0.0,0.0,0.0
10.1149/2.0981803jes,9.24,293.15,1.0,PF6,0.1,0.0,0.9,0.0,0.0,0.0
10.1149/2.0981803jes,10.8,293.15,1.0,PF6,0.2,0.0,0.8,0.0,0.0,0.0
10.1149/2.0981803jes,11.14,293.15,1.0,PF6,0.3,0.0,0.7,0.0,0.0,0.0
10.1149/2.0981803jes,4.0,293.15,1.0,PF6,0.0,0.0,0.0,1.0,0.0,0.0
10.1149/2.0981803jes,5.89,293.15,1.0,PF6,0.1,0.0,0.0,0.9,0.0,0.0
10.1149/2.0981803jes,7.22,293.15,1.0,PF6,0.2,0.0,0.0,0.8,0.0,0.0
10.1149/2.0981803jes,7.94,293.15,1.0,PF6,0.3,0.0,0.0,0.7,0.0,0.0
10.1149/2.0981803jes,8.78,293.15,1.5,PF6,0.0,0.0,1.0,0.0,0.0,0.0
10.1149/2.0981803jes,10.21,293.15,1.5,PF6,0.1,0.0,0.9,0.0,0.0,0.0
10.1149/2.0981803jes,10.46,293.15,1.5,PF6,0.2,0.0,0.8,0.0,0.0,0.0
10.1149/2.0981803jes,10.6,293.15,1.5,PF6,0.3,0.0,0.7,0.0,0.0,0.0
10.1149/2.0981803jes,4.9,293.15,1.5,PF6,0.0,0.0,0.0,1.0,0.0,0.0
10.1149/2.0981803jes,6.55,293.15,1.5,PF6,0.1,0.0,0.0,0.9,0.0,0.0
10.1149/2.0981803jes,7.54,293.15,1.5,PF6,0.2,0.0,0.0,0.8,0.0,0.0
10.1149/2.0981803jes,7.1,293.15,1.5,PF6,0.3,0.0,0.0,0.7,0.0,0.0
10.1149/2.0981803jes,9.2,293.15,2.0,PF6,0.0,0.0,1.0,0.0,0.0,0.0
10.1149/2.0981803jes,9.15,293.15,2.0,PF6,0.1,0.0,0.9,0.0,0.0,0.0
10.1149/2.0981803jes,8.98,293.15,2.0,PF6,0.2,0.0,0.8,0.0,0.0,0.0
10.1149/2.0981803jes,9.38,293.15,2.0,PF6,0.3,0.0,0.7,0.0,0.0,0.0
10.1149/2.0981803jes,4.96,293.15,2.0,PF6,0.0,0.0,0.0,1.0,0.0,0.0
10.1149/2.0981803jes,5.9,293.15,2.0,PF6,0.1,0.0,0.0,0.9,0.0,0.0
10.1149/2.0981803jes,5.83,293.15,2.0,PF6,0.2,0.0,0.0,0.8,0.0,0.0
10.1149/2.0981803jes,6.17,293.15,2.0,PF6,0.3,0.0,0.0,0.7,0.0,0.0
10.1149/2.0981803jes,2.7,303.15,0.5,PF6,0.0,0.0,1.0,0.0,0.0,0.0
10.1149/2.0981803jes,6.71,303.15,0.5,PF6,0.1,0.0,0.9,0.0,0.0,0.0
10.1149/2.0981803jes,9.03,303.15,0.5,PF6,0.2,0.0,0.8,0.0,0.0,0.0
10.1149/2.0981803jes,10.89,303.15,0.5,PF6,0.3,0.0,0.7,0.0,0.0,0.0
10.1149/2.0981803jes,1.52,303.15,0.5,PF6,0.0,0.0,0.0,1.0,0.0,0.0
10.1149/2.0981803jes,4.06,303.15,0.5,PF6,0.1,0.0,0.0,0.9,0.0,0.0
10.1149/2.0981803jes,6.16,303.15,0.5,PF6,0.2,0.0,0.0,0.8,0.0,0.0
10.1149/2.0981803jes,7.97,303.15,0.5,PF6,0.3,0.0,0.0,0.7,0.0,0.0
10.1149/2.0981803jes,7.92,303.15,1.0,PF6,0.0,0.0,1.0,0.0,0.0,0.0
10.1149/2.0981803jes,10.53,303.15,1.0,PF6,0.1,0.0,0.9,0.0,0.0,0.0
10.1149/2.0981803jes,12.09,303.15,1.0,PF6,0.2,0.0,0.8,0.0,0.0,0.0
10.1149/2.0981803jes,13.25,303.15,1.0,PF6,0.3,0.0,0.7,0.0,0.0,0.0
10.1149/2.0981803jes,4.45,303.15,1.0,PF6,0.0,0.0,0.0,1.0,0.0,0.0
10.1149/2.0981803jes,6.78,303.15,1.0,PF6,0.1,0.0,0.0,0.9,0.0,0.0
10.1149/2.0981803jes,8.28,303.15,1.0,PF6,0.2,0.0,0.0,0.8,0.0,0.0
10.1149/2.0981803jes,9.57,303.15,1.0,PF6,0.3,0.0,0.0,0.7,0.0,0.0
10.1149/2.0981803jes,10.15,303.15,1.5,PF6,0.0,0.0,1.0,0.0,0.0,0.0
10.1149/2.0981803jes,12.0,303.15,1.5,PF6,0.1,0.0,0.9,0.0,0.0,0.0
10.1149/2.0981803jes,12.37,303.15,1.5,PF6,0.2,0.0,0.8,0.0,0.0,0.0
10.1149/2.0981803jes,12.9,303.15,1.5,PF6,0.3,0.0,0.7,0.0,0.0,0.0
10.1149/2.0981803jes,5.58,303.15,1.5,PF6,0.0,0.0,0.0,1.0,0.0,0.0
10.1149/2.0981803jes,7.73,303.15,1.5,PF6,0.1,0.0,0.0,0.9,0.0,0.0
10.1149/2.0981803jes,8.97,303.15,1.5,PF6,0.2,0.0,0.0,0.8,0.0,0.0
10.1149/2.0981803jes,8.65,303.15,1.5,PF6,0.3,0.0,0.0,0.7,0.0,0.0
10.1149/2.0981803jes,10.71,303.15,2.0,PF6,0.0,0.0,1.0,0.0,0.0,0.0
10.1149/2.0981803jes,11.2,303.15,2.0,PF6,0.1,0.0,0.9,0.0,0.0,0.0
10.1149/2.0981803jes,10.93,303.15,2.0,PF6,0.2,0.0,0.8,0.0,0.0,0.0
10.1149/2.0981803jes,11.8,303.15,2.0,PF6,0.3,0.0,0.7,0.0,0.0,0.0
10.1149/2.0981803jes,5.72,303.15,2.0,PF6,0.0,0.0,0.0,1.0,0.0,0.0
10.1149/2.0981803jes,7.51,303.15,2.0,PF6,0.1,0.0,0.0,0.9,0.0,0.0
10.1149/2.0981803jes,7.41,303.15,2.0,PF6,0.2,0.0,0.0,0.8,0.0,0.0
10.1149/2.0981803jes,7.95,303.15,2.0,PF6,0.3,0.0,0.0,0.7,0.0,0.0
10.1149/2.0981803jes,2.85,313.15,0.5,PF6,0.0,0.0,1.0,0.0,0.0,0.0
10.1149/2.0981803jes,7.28,313.15,0.5,PF6,0.1,0.0,0.9,0.0,0.0,0.0
10.1149/2.0981803jes,9.86,313.15,0.5,PF6,0.2,0.0,0.8,0.0,0.0,0.0
10.1149/2.0981803jes,12.38,313.15,0.5,PF6,0.3,0.0,0.7,0.0,0.0,0.0
10.1149/2.0981803jes,1.61,313.15,0.5,PF6,0.0,0.0,0.0,1.0,0.0,0.0
10.1149/2.0981803jes,4.48,313.15,0.5,PF6,0.1,0.0,0.0,0.9,0.0,0.0
10.1149/2.0981803jes,6.98,313.15,0.5,PF6,0.2,0.0,0.0,0.8,0.0,0.0
10.1149/2.0981803jes,9.05,313.15,0.5,PF6,0.3,0.0,0.0,0.7,0.0,0.0
10.1149/2.0981803jes,8.59,313.15,1.0,PF6,0.0,0.0,1.0,0.0,0.0,0.0
10.1149/2.0981803jes,11.63,313.15,1.0,PF6,0.1,0.0,0.9,0.0,0.0,0.0
10.1149/2.0981803jes,13.45,313.15,1.0,PF6,0.2,0.0,0.8,0.0,0.0,0.0
10.1149/2.0981803jes,14.97,313.15,1.0,PF6,0.3,0.0,0.7,0.0,0.0,0.0
10.1149/2.0981803jes,4.86,313.15,1.0,PF6,0.0,0.0,0.0,1.0,0.0,0.0
10.1149/2.0981803jes,7.59,313.15,1.0,PF6,0.1,0.0,0.0,0.9,0.0,0.0
10.1149/2.0981803jes,9.55,313.15,1.0,PF6,0.2,0.0,0.0,0.8,0.0,0.0
10.1149/2.0981803jes,11.05,313.15,1.0,PF6,0.3,0.0,0.0,0.7,0.0,0.0
10.1149/2.0981803jes,10.9,313.15,1.5,PF6,0.0,0.0,1.0,0.0,0.0,0.0
10.1149/2.0981803jes,13.59,313.15,1.5,PF6,0.1,0.0,0.9,0.0,0.0,0.0
10.1149/2.0981803jes,14.15,313.15,1.5,PF6,0.2,0.0,0.8,0.0,0.0,0.0
10.1149/2.0981803jes,15.35,313.15,1.5,PF6,0.3,0.0,0.7,0.0,0.0,0.0
10.1149/2.0981803jes,6.18,313.15,1.5,PF6,0.0,0.0,0.0,1.0,0.0,0.0
10.1149/2.0981803jes,8.9,313.15,1.5,PF6,0.1,0.0,0.0,0.9,0.0,0.0
10.1149/2.0981803jes,10.5,313.15,1.5,PF6,0.2,0.0,0.0,0.8,0.0,0.0
10.1149/2.0981803jes,10.14,313.15,1.5,PF6,0.3,0.0,0.0,0.7,0.0,0.0
10.1149/2.0981803jes,11.95,313.15,2.0,PF6,0.0,0.0,1.0,0.0,0.0,0.0
10.1149/2.0981803jes,13.3,313.15,2.0,PF6,0.1,0.0,0.9,0.0,0.0,0.0
10.1149/2.0981803jes,12.76,313.15,2.0,PF6,0.2,0.0,0.8,0.0,0.0,0.0
10.1149/2.0981803jes,13.93,313.15,2.0,PF6,0.3,0.0,0.7,0.0,0.0,0.0
10.1149/2.0981803jes,6.36,313.15,2.0,PF6,0.0,0.0,0.0,1.0,0.0,0.0
10.1149/2.0981803jes,8.69,313.15,2.0,PF6,0.1,0.0,0.0,0.9,0.0,0.0
10.1149/2.0981803jes,9.07,313.15,2.0,PF6,0.2,0.0,0.0,0.8,0.0,0.0
10.1149/2.0981803jes,9.75,313.15,2.0,PF6,0.3,0.0,0.0,0.7,0.0,0.0
